Repository: navlanipranjal631-tech/bis-sahayak

# 🛡️ BIS Sahayak — BIS Standards Compliance Assistant

> **AI-powered RAG system that turns product descriptions into accurate BIS standard recommendations in seconds — helping Indian MSEs navigate compliance instantly.**

Built for the **BIS Standards Recommendation Engine Hackathon** | Track: AI / RAG

---

## 🎯 Problem Statement

Indian Micro and Small Enterprises (MSEs) spend **weeks** identifying which Bureau of Indian Standards (BIS) regulations apply to their products. A small cement block manufacturer in Rajasthan has no easy way to know which IS standard governs their product — until now.

**BIS Sahayak** solves this in **under 0.02 seconds.**

---

## 🏗️ System Architecture

```
User selects product category / chip
          │
          ▼
┌──────────────────────────────────────────────────────────┐
│                     RAG PIPELINE                          │
│                                                          │
│  ┌─────────────┐  ┌──────────────┐  ┌─────────────────┐ │
│  │   Query     │  │    Hybrid    │  │    Override     │ │
│  │  Expansion  │─▶│  Retrieval   │─▶│     Table       │ │
│  │ (38 terms)  │  │ FAISS + BM25 │  │  (32 rules)     │ │
│  └─────────────┘  └──────────────┘  └─────────────────┘ │
│                          │                               │
│                          ▼                               │
│                  ┌──────────────┐                        │
│                  │  Groq LLM    │                        │
│                  │  Rationale   │                        │
│                  └──────────────┘                        │
└──────────────────────────────────────────────────────────┘
          │
          ▼
Top 3–5 BIS Standards + Rationale + Compliance Checklist
```

---

## ⚡ Evaluation Results (Public Test Set)

| Metric | Score | Target | Status |
|--------|-------|--------|--------|
| **Hit Rate @3** | **100%** | >80% | ✅ |
| **MRR @5** | **0.8833** | >0.7 | ✅ |
| **Avg Latency** | **0.02s** | <5s | ✅ |

> Results measured using the official `eval_script.py` on 10 public test queries.
> Run `python run_eval.py` to reproduce these results locally.

---

## 📁 Repository Structure

```
BIS-Sahayak/
│
├── inference.py              ← Judge entry-point (run this to evaluate)
├── app.py                    ← Streamlit UI (3-page compliance assistant)
├── parse_pdf.py              ← Parses BIS SP 21 PDF → bis_standards.json
├── fix_and_rebuild.py        ← Rebuilds FAISS index with boosted embeddings
├── run_eval.py               ← One-command local evaluation helper
├── eval_script.py            ← Official evaluation script (from organizers)
├── requirements.txt          ← All dependencies
├── README.md                 ← This file
│
├── src/
│   ├── ingest.py             ← Neural embeddings + FAISS index builder
│   ├── ingest_dev.py         ← TF-IDF fallback (offline mode)
│   ├── retriever.py          ← Hybrid FAISS + BM25 retriever
│   ├── generator.py          ← Groq LLM rationale generator
│   └── pipeline.py           ← End-to-end orchestrator
│
└── data/
    ├── bis_standards.json    ← 569 parsed BIS standards
    ├── faiss_index.bin       ← Neural vector index (384-dim)
    ├── metadata.json         ← Standard ID → text mapping
    ├── my_results.json       ← Inference output on public test set
    └── eval_ready.json       ← Merged results for local eval
```

---

### Prerequisites
- Python 3.12+
- Git

### Step 1 — Clone the repository
```bash
git clone https://github.com/YOUR_USERNAME/bis-sahayak.git
cd bis-sahayak
```

### Step 3 — Set your Groq API key (for LLM rationale)
```bash

# Linux / Mac
export GROQ_API_KEY="your_groq_key_here"

# Windows PowerShell
$env:GROQ_API_KEY="your_groq_key_here"
```
Get a free key at [console.groq.com](https://console.groq.com)

### Step 4 — Parse the dataset PDF
```bash
python parse_pdf.py
```
This reads `dataset.pdf` (BIS SP 21: 2005) and creates `data/bis_standards.json`

### Step 6 — Run the app
```bash
streamlit run app.py
```
Opens at `http://localhost:8501`

---

### Score the results
```bash
python eval_script.py --results team_results.json
```

---

## 📊 Dataset

**Source:** BIS SP 21: 2005 — *Summaries of Indian Standards for Building Materials*
**Publisher:** Bureau of Indian Standards (Official Publication)
**Coverage:** 27 sections, 929 pages, 569 individual standard summaries

**Sections covered:**
- Section 1: Cement and Concrete (106 standards)
- Section 14: Concrete Reinforcement
- Section 15: Structural Steels
- Sections 2–27: Lime, Stone, Wood, Gypsum, Tiles, Glass, Plastics, and more

---

## 🔍 External APIs & Data Sources

| API/Source | Purpose | Cost |
|-----------|---------|------|
| Groq API (llama3-8b-8192) | LLM rationale generation | Free tier |
| HuggingFace (all-MiniLM-L6-v2) | Embedding model download | Free |
| BIS SP 21: 2005 | Knowledge base | Official publication |

---

File: data/bis_standards.json (part 1 of 45)
[
  {
    "standard_id": "IS 383: 1970",
    "title": "COARSE AND FINE AGGREGATES FROM NATURAL SOURCES FOR CONCRETE",
    "section": "CEMENT AND CONCRETE",
    "full_text": "IS 383 : 1970 COARSE AND FINE AGGREGATES FROM NATURAL SOURCES FOR CONCRETE (Second Revision)\n1. Scope — Requirements for aggregates, crushed percent for concrete for wearing surfaces (such as or uncrushed, derived from natural sources for use in runways and roads) and 45 percent for other concrete. the production of structural concrete including mass 2.4 Aggregate impact value (alternative to 2.3) shall concrete works. not exceed 30 percent by weight for concrere for wearing surface and 45 percent by weight for other concrete. 2. Requirements 2.5 Aggregate abrasion value shall not exceed 30 2.1 Aggregates shall consist of naturally occurring percent for concrete for wearing surfaces and 50 percent stones, gravel and sand, and shall be hard, strong, for other concrete. dense, durable, clear and free from veins, adherent 2.6 Soundness (for concrete liable to be exposed to coating and injurious amounts of disintegrated pieces frost action) — Coarse and fine aggregates shall pass and deleterious substances. a sodium or magnesium sulphate accelerated soundness 2.2 Deleterious Materials — Aggregates shall not test specified in IS : 2386 (Part V) 1963, for concrete contain harmful materials, such as pyrites, laminated liable to be exposed to the action of frost. material, alkali, seashells, and organic impurities and those which may attack the reinforcement, in excess 3. Size and Grading of the limits given in Table 1 of the standard. Aggargates shall not be chemically reactive with alkalis 3.1 Single–Sized and Graded Coarse Aggregates– of cement. Shall be supplied in normal sizes given in the following table: 2.3 Aggregate crushing value shall not exceed 30 IS Sieve Percentage Passing for Single-Sized Percentage Passing for Graded Designation Aggregate of Nominal Size Aggregate of Nominal Size 63 mm 40 mm 20 mm 16 mm 12.5 mm 10 mm 40 mm 20 mm 16 mm 12.5 mm 80 mm 100 - - - - - 100 - - - 63 mm 85 to 100 100 - - - - - - - - 40 mm 0 to 30 85 to 100 100 - - - 95 to 100 100 - - 20 mm 0 to 5 0 to 20 85 to 100 100 - - 30 to 70 95 to 100 100 100 16 mm - - - 85 to 100 100 - - - 90 to 100 - 12.5 mm - - - - 85 to 100 100 - - - 90 to 100 10 mm 0 to 5 0 to 5 0 to 20 0 to 30 0 to 45 85 to 100 10 to 35 25 to 55 30 to 70 40 to 85 4.75 mm - - 0 to 5 0 to 5 0 to 10 0 to 20 0 to 5 o to 10 0 to 10 0 to 10 2.36 mm - - - - - 0 to 5 - - - - 1.5 3.2 Coarse Aggregates for Mass Concrete – Shall be in sizes specified in the following table. Class and Size IS Sieve Designation Percentage Passing Very large, 160-80 mm 160 mm 90-100 80 mm 0-10 Large, 80-40 mm 80 mm 90-100 40 mm 0-10 Medium, 40-20 mm 40 mm 90-100 20 mm 0-10 Small, 20-4.75 mm 20 mm 90-100 4.75 mm 0-10 2.36 mm 0-2 3.3 Fine Aggregates – Grading in zones I to IV shall be within the follwoing limits: IS Sieve Percentage Passing for Designation Grading Grading Grading Grading Zone I Zone II Zone III Zone IV 10 mm 100 100 100 100 4.75 mm 90-100 90-100 90-100 95-100 2.36 mm 60-95 75-100 85-100 95-100 1.18 mm 30-70 55-90 75-100 90-100 600 micron 15-34 35-59 60-79 80-100 300 micron 5-20 8-30 12-40 15-50 150 micron 0-10 0-10 0-10 0-15 3.4 All-in Aggregates – When available, grading shall be according to the following table: IS Sieve Designation Percentage Passing for All in Aggregate of Nominal Size 40 mm 20 mm 80 mm 100 — 40 mm 95-100 10 20 mm 45-75 95-100 4.75 mm 25-45 30-50 600 micron 8-30 10-35 150 micron 0-6 0-6 Note 1 — For methods of tests, refer to all parts of IS : 2386 Methods of test for aggregates for concrete: Note 2 — Description and physical characteristics of aggregates for concrete is given in Appendix C of the standard. For detailed information, refer to IS 383:1970 Specification for coarse and fine aggregates from natural sources for concrete (second revision). 1.6"
  },
  {
    "standard_id": "IS 2116: 1980",
    "title": "SAND FOR MASONRY MORTARS (FIRST REVISON)",
    "section": "CEMENT AND CONCRETE",
    "full_text": "IS 2116 : 1980 SAND FOR MASONRY MORTARS (First Revison)\n1. Scope — Requirements of naturally occurring 2.2Deleterious Material — The sand shall not contain sands, crushed stone sands and crushed gravel sands any harmful impurities such as iron pyrites, alkalis, salts, used in mortars for construction of masonry. coal or other organic impurities, mica, shale or similar laminated materials, soft fragments, sea shells in such 2. Requirements form or in such quantities as to affect adversely the hardening, strength or durability of the mortar. 2.1General — The sand shall be hard, durable, clean 2.3Limits of Deleterious Material — The maximum and free from adherent coatings and organic matter and quantities of clay, fine silt, fine dust and organic impurities shall not contain the amount of clay, silt and fine dust in the sand shall not exceed the following limits: more than specified in 2.3 (a). a) Clay, fine silt and fine dust 1) In natural sand or crushed gravel sand Not more than 5 percent by mass 2) In crushed stone sand Not more than 5 percent by mass b) Organic impurities. Colour of the liquid shall be lighter than that indicated by the standard solution. 2.4.Grading (a) The particle size grading of sand for use in mortars shall be within the limits as specified below: IS Sieve Designation Percentage Passing by Mass 4.75 mm 100 2.36 mm 90 to 100 1.18 mm 70 to 100 600 micron 40 to 100 300 micron 5 to 70 150 micron 0 to 15 (b) Various sizes of particle of which the sand is composed shall be uniformally distributed throughout the mass. Note — For methods of tests, refer to IS 2386 Methods of test for aggregates for concrete Part 1:1963 Particle size and shape; Part 2 : 1963 Estimation of deleterious materials and organic impurities. For detailed information, refer to IS 2116:1980 Specification for sand for masonry mortars (first revision). 1.7"
  },
  {
    "standard_id": "IS 9142: 1979",
    "title": "ARTIFICIAL LIGHTWEIGHT AGGREGATES FOR CONCRETE MASONRY UNITS",
    "section": "CEMENT AND CONCRETE",
    "full_text": "IS 9142 : 1979 ARTIFICIAL LIGHTWEIGHT AGGREGATES FOR CONCRETE MASONRY UNITS\n1. Scope — Requirements of artificial lightweight that produce a colour darker than the standard colour aggregates, such as foamed blast furnace slag, bloated shall be rejected, unless it can be demonstrated that the clay aggregate, sintered fly ash aggregate and cinder discolouration is due to small quantities of materials not aggregate intended for use in concrete masonry units in harmful to the concrete which prime consideration is lightness in mass. 2.4.2 Clay Lumps — Shall not exceed 2 percent by dry mass. 2. Requirements 2.4.3 Loss on Ignition — Loss on ignition of aggre- 2.1 Grading — The grading of the aggregate, that is, gates except cinder aggregates shall not exceed 4 per- its particle size distribution as obtained by sieve analy- cent by dry mass. For cinder aggregates, loss on igni- sis shall be as given in Table 1. tion shall be as specified in IS 2686:1977* . 2.2 Bulk Density — The dry loose bulk density of 2.5 Concrete Making Properties combined aggregate shall not exceed 1100 kg/m3. 2.5.1 Drying Shrinkage — Shall not exceed 0.10 2.3 Uniformity of Mass — The bulk density of succes- percent. sive supplies of lightweight aggregate shall not differ by more than 10 percent from that of the sample 2.5.2 Sulphate Content — Shall not be more than one submitted for acceptance tests. percent when expressed as sulphuric anhydride (SO) 3 by mass. 2.4 Deleterious Substances 2.4.1 Organic Impurities — Lightweight aggregates, upon being subjected to the test for organic impurities, *Cinder as fine aggregates for use in lime concrete (first revision) TABLE 1 GRADING REQUIREMENTS FOR LIGHTWEIGHT COMBINED AGGREGATES FOR CONCRETE MASONRY UNITS Sl No. Size Percentages (By Mass) Passing IS Sieves Designations 20 12.5 10 4.75 2.36 1.18 300 mm mm mm mm mm mm microns (1) (2) (3) (4) (5) (6) (7) (8) (9) i) Fine aggregate — — 100 85-100 — 40-80 10-35 (4.75 to 0 mm) ii) Coarse aggregate (12.5 to 4.75 mm) 100 90-100 40-80 0-20 0-10 — — (10 to 2.36 mm) — 100 80-100 5-40 0-20 — — iii) Combined fine and — 100 90-100 65-90 35-65 — 10-25 coarse aggregate (10 mm to 0) 1.8 Note — For methods of tests refer to IS 2185 (Part 2):1983 Concrete masonry units Part 2 Hollow and solid light weight concrete blocks (first revision), IS 2386:1963 Methods of tests for aggregates for concrete, (Part 1) Particle size and shape, (Part 2) Organic Estimation of deleterious materials and organic impurities, Part 3 Specific gravity, density, voids, absorption and bulking, (IS 2686:1977 Cinder aggrerate for use in lime concrete, and IS 4032:1985 Method of chemical analysis of hydraulic cement (first revision). For detailed information, refer to IS 9142:1979 Specification for artificial lightweight aggregates for concrete masonry units. 1.9"
  },
  {
    "standard_id": "IS 269: 1989",
    "title": "ORDINARY PORTLAND CEMENT, 33 GRADE",
    "section": "CEMENT AND CONCRETE",
    "full_text": "IS 269 : 1989 ORDINARY PORTLAND CEMENT, 33 GRADE (Fourth Revision)\n1. Scope — Covers the manufacture and chemical and a) Initial setting time Not less than physical requirements of 33 grade ordinary Portland in minutes 30; and cement. b) Final setting time Not more than in minutes 600. 2. Chemical Requirements — When tested in accordance with the methods given in IS 4032 : 1985, 33 3.4 Compressive Strength — The average of at least grade ordinary Portland cement shall comply with the three mortar cubes (area of face 50 cm2) composed of chemical requirements given in Table 1. one part of cement, three parts of standard sand by mass P  3. Physical Requirements and  +3.0percent (of combined mass of cement plus 4  sand) water and prepared, stored and tested shall be as 3.1Fineness — Specific surface of cement shall not be follows: less than 225 m2 /kg. a) 72± 1 hour : not less than 16 MPa, 3.2Soundness — Unaerated expansion shall be not more b) 168 ± 2 hours : not less than 22 MPa, than 10 mm by 'Le Chatelier' method and 0.8 percent by autoclave test; if it fails, aerated sample shall not show and more of than 5 mm and 0.6 percent when tested by 'Le c) 672±4 hours : not less than 33 MPa. Chatelier' method and autoclave method respectively. 4. Delivery — Packed in specified bags of 50 kg, 3.3Setting Time — The setting time of the cements, 25 kg, 10 kg,5 kg, 2 kg or 1 kg net or in bulk with when tested by the vicat apparatus shall conform to the tolerances specified in the standard. following requirements: TABLE 1 CHEMICAL REQUIREMENTS FOR 33 GRADE ORDINARY PORTLAND CEMENT Sl. No. Characteristics Requirement (1) (2) (3) i) Ratio of percentage of lime to percentage of Not greater than 1.02 and not silica, alumina and iron oxide, when calculated less than 0.66 by the formula CaO − 0.7 SO 3 2.8 SiO +1.2 Al O + 0.65 Fe O 2 2 3 2 3 ii) Ratio of percentage of alumina to that of iron oxide Not less than 0.66 iii) Insoluble residue, percent by mass (a)In case no flyash, silica fume, rice, husk ash and metakaoline is added - not more than 5.0 (b) In case of addition of and / or silica fume and/or rice husk ash and /or metakoline - Not more than 5.0 iv) Magnesia, percent by mass Not more than 6.0 percent v) Total sulphur content calculated as Not more than 2.5 and 3.0 when tri-calcium sulphuric anhydride (SO)percent by mass aluminate percent by mass is 5 or less 3 and greater than 5 respectively vi) Total loss on ignition Not more than 5 percent Note — For method of tests, refer to relevant parts of IS 4031 Methods of physical test for hydraulic cement; and IS: 4032-1985 Methods of chemical analysis of hydraulic cement (first revision). For detailed information, refer to IS 269:1989 Specification for ordinary portland cement, 33 grade (fourth revision). 1.10"
  },
  {
    "standard_id": "IS 455: 1989",
    "title": "PORTLAND SLAG CEMENT (FOURTH REVISON)",
    "section": "CEMENT AND CONCRETE",
    "full_text": "IS 455 : 1989 PORTLAND SLAG CEMENT (Fourth Revison)\n1. Scope— Covers the manufacture and chemical and 3.2 Soundness — Expansion of unaerated sample physicalrequirements for Portland slag cement. (i) not more than 10 mm by 'Le Chateliers' method 2. Chemical Requirement (ii) not more than 0.8 percent by autoclave method 3.3 Setting Time – Percent, Max a) Initial setting time Not less than Magnesium oxide (MgO) 8.0 30 minutes Sulphur trioxide (SO) 3.0 3 b) Final setting time Not more than Sulphide sulphur (S) 1.5 600 minutes Loss on ignition 5.0 3.4 Compressive Strength Insoluble residue 4.0 Notes1—Total chloride content in cement shall not a) 72 ±1 h Not less than 16 MPa exceed 0.05 percent by mass for cement used in prestressed concrete structures and long span reinforced b) 168 ± 2 h Not less than 22 MPa concrete structures. (Method of test for determination of chloride content in cement is given in c) 672 ±4 h Not less than 33 MPa IS 12423:1988.)* Notes 2. Granulated slag conforming to IS 12089:1987 † has been found suitable for the manufacture 4. Delivery — Packed in specified bags of of Portland slag cement. 50 kgs or 25 kgs net or in builk with tolerances specified 3. Physical Requirements in the standard. 3.1Fineness — Specific surface , not less than 225 m2/kg. * Method for colorimetric analysis of hydraulic cement. † Granulated slag for manufacture of Portland slag Cement. Note — For methods of tests, refer to relevant parts of IS 4031 Methods of physical tests for hydraulic cement and IS 4032:1985 Chemical analysis of hydraulic cement (first revision) For detailed information, refer to IS 455:1989. Specification for portland slag cement (fourth revision). 1.11"
  },
  {
    "standard_id": "IS 1489 (PART1): 1991",
    "title": "PORTLAND POZZOLANA CEMENT PART 1 FLY ASH BASED",
    "section": "CEMENT AND CONCRETE",
    "full_text": "IS 1489 (PART1) : 1991 PORTLAND POZZOLANA CEMENT PART 1 FLY ASH BASED (Third Revision)\n1. Scope — Covers the manufacture, physical and 4. Physical Requirements chemical requirements of Portland pozzolana cement using only fly ash pozzolana. 4.1Fineness — Specific surface shall be not less than 300 m2/kg. 2. Raw Materials 4.2Soundness — Expansion of unaerated sample— i) Not more than 10 mm by 'Le Chateliers' method. 2.1Pozzolana ii) Not more than 0.8 percent by Autoclave 2.1.1 Fly ash used in the manufacture of Portland - method. pozzolana cement shall conform to IS 3812 : 1981*. 4.3 Setting Time — 2.1.2 Fineness and average compressive strength in lime reactivity of fly ash shall not be less than 320 Initial setting time 30 min, Min m2/kg and 4.0 MPa respectively. Final setting 600 min, Max 2.1.3 Average compresive strength in lime reactivity 4.4Compressive Strength — of fly ash shall not be less than 4.0 MPa. a) At 72 ± 1h 16 MPa, Min 2.1.4 Fly ash content shall be between 15 to 35 percent by mass of portland pozzolana cement. b) At 168 ± 2h 22 MPa, Min 2.2 Portland Cement Clinker/Portland Cement-shall c) At 672 ± 4h 33 MPa, Min conform to IS 269:1989†. 5. Delivery — Packed in specified bags of 50 kg or 3. Chemical Requirements — See Table 1. 25 kg net or in bulk with tolerances specified in the standard. * Flyash for use as pozzolana and admixture (first revision) † Ordinary portland cement, 33 Grade (fourth revision). TABLE 1 CHEMICAL REQUIREMENTS OF PORTLAND POZZOLANA CEMENT SI No. Characteristic Requirement (1) (2) (3) i) Loss on ignition, percent by mass, Max 5.0 ii) Magnesia (MgO), percent by mass, Max 6.0 iii) Sulphuric anhydride (SO), percent by mass, Max 3.0 3 4.0(100−x) x+ iv) Insoluble material, percent by mass, Max 100 where x is the declared percentage of flyash in the given Portland pozzolana cement. Note — For methods of tests, refer to IS 1727:1967 Methods of test for pozzolanic material (first revision), relevant part of IS 4031 Method of physical tests for hydraulic cement and IS 4032:1985 Methods of chemical analysis of hydrolic cement (first revision) For detailed information , refer to IS 1489 (Part 1) 1991 Specification for portland pozzolana cement Part 1 :1991 Fly ash based (third revision). 1.12"
  },
  {
    "standard_id": "IS 1489 (PART 2): 1991",
    "title": "PORTLAND POZZOLANA CEMENT PART 2 CALCINED CLAY BASED",
    "section": "CEMENT AND CONCRETE",
    "full_text": "IS 1489 (PART 2) :1991 PORTLAND POZZOLANA CEMENT PART 2 CALCINED CLAY BASED (Third Revision)\n3. Chemical Requirement — See TABLE 1. 1. Scope — Manufacture, Physical and Chemical requriements of Portland- pozzolana cement 4 Physical requirements manufactured by using calcined clay pozzolana or a mixture of calcined clay and fly ash pozzolana. 4.1Fineness 2. Raw Materials Specific surface of Portland pozzolana cement shall be not less than 300 m2/kg. 2.1Pozzolana 4.2Soundness — Expansion of unaerated sample. 2.1.1 Pozzolana used shall be either calcined clay (i) Not more than 10 mm by ‘Le Chatelier’ Method. pozzolana conforming to IS 1344: 1981*. or a mixture of calcined clay pozzolana conforming to IS 1344: 1981 (ii) Not more than 0.8 percent by Autoclave and fly ash conforming to IS 3812 : 1981† . method. 4.3Setting time— 2.1.2 Fineness and average compressive strength in lime reactivity of pozzolana shall not be less than 320 Initial setting time 30 min, Min. m2/kg and 4.0 MPa respectively. Final setting time 600 min, Min. 2.1.3 Average compressive strength in lime reactivity 4.4Compressive stength of pozzolana shall not be less than 4.0 MPa. a) At 72±1h 16 MPa , Min 2.2 Portland cement clinker-shall confirm to b) At 168 ± 2h 22 MPa , Min IS 269:1989‡ c) At 672±4 h 33 MPa , Min * Calcined clay pozzolana (second revision). 5 Delivery Packed in specified bags of 50 kgs or 25, † Fly ash for use as pozzolana and admiscture (first revision). kgs net or in bulk with toerances specified in the ‡ Ordinary portland cement 33 Grade (fourth revision). standard. TABLE 1 CHEMICAL REQUIREMENTS OF PORTLAND- POZZOLANA CEMENT SI No. Characteristic Requirement (1) (2) (3) i) Loss on ignition, percent by mass, Max 5.0 ii) Magnesia (MGO), percent by mass, Max 6.0 iii) Sulphuric anhydrid (SO),percent by mass, Max 3.0 3 4.0(100−x) x+ iv) Insoluble material, percent by mass, Max 100 where x is the declared percenttage of pozzolana in the given Portland pozzolana cement Note — For methods of tests, refer to relevant parts of IS 1727:1967 Methods of test of pozzolanic material (first revision), IS 4031— Method of physical tests of hydraulic cement and IS 4032: 1985 Methods of Chemical analysis of hydraulic cement (first revision) For detailed information, refer to IS 1489(Part 2):1991 Specification for Portland pozzolana cement Part 2 calcined clay based (third revision). 1.13"
  },
  {
    "standard_id": "IS 3466: 1988",
    "title": "MASONRY CEMENT",
    "section": "CEMENT AND CONCRETE",
    "full_text": "IS 3466 : 1988 MASONRY CEMENT (Second Revision)\n1. Scope — Requirements for masonry cement to be 2. Physical Requirements — See TABLE 1. used for all general purposes where mortars for masonry are required. Masonry cement is, however, not intended 3. Delivery — Packed in specified bags of 50 kg or 25 for use in structural concrete, for flooring and foundation kg net or in bulk with tolerance as given in the standard. work or for reinforced and prestressed concrete works. TABLE 1 PHYSICAL REQUIREMENTS Sl NO. Characteristic Requirements i) Fineness— Residue on 45-micron IS Sieve, Max percent (by wet sieving) 15 ii) Setting Time (by Vicat Apparatus )— a) Initial, Min 90 min b) Final, Max 24 h iii) Soundness: a) Le- Chatelier Max 10 mm b) Autoclave expansion, Max 1 percent iv) Compressive Strength—Average compressive strength of not less than 3 mortar cubes of 50 mm size, composed of 1 part masonry cement and 3 parts standard stand by volume, Min 7 days 2.5 MPa 28 days 5 MPa v) Air Content—Air content of mortar composed of 1 part masonry coement and 6 percent 3 parts standard sand, by volume vi) Water Retention— Flow after suction of mortar composed of 1 part cement 60 percent of and 3 parts standard sand by volume, Min original flow Note — For methods of tests, refer to relevant parts of IS 4031. Methods of physical tests for hydraulic cement. For detailed information, refer to IS 3466:1988 Specification for Masonry Cement (second revision). 1.14"
  },
  {
    "standard_id": "IS 6452: 1989",
    "title": "HIGH ALUMINA CEMENT FOR STRUCTURAL USE",
    "section": "CEMENT AND CONCRETE",
    "full_text": "IS 6452 : 1989 HIGH ALUMINA CEMENT FOR STRUCTURAL USE (First Revision)\n1. Scope —Manufacture of high alumina cement 2.2 Fineness — Specific surface not less than (HAC) and specific requirements for its use as a 225 m2/kg structural building material in the colder regions of our 2.3 Soundness — Expansion not more than 5 mm country (continuously 18°C and below). Its use as a (quantity of mixing water shall be 22 percent of cement refractory cement is not covered. by mass). NOTE — HAC mainly a refractory cement, but in some cold regions it may find use as a structural material due to high 2.4 Setting Time — Initial not less than 30 minutes early strength development. Following restrictions shall be and final not more than 10 hours. followed for its use in concrete— 2.5 Compressive Strength of Cement Mortar Cubes a) Shall not be used in locations where ambient 1:3 (1 cement: 3 Standard Sand ) by Weight: temperature exceeds 180C. b) Accelerators like calcium chloride shall not be a) At 24 hours not less than 30 MPa used. ± 30 minutes c) Steam curing or elevated temperature of curing b) At 72± 1 hours not less than 35 MPa shall be avoided. d) Shall not be mixed with other types of cement. 3. Delivery — Packed in specified bags of 50 kg or 2. Requirements 25 kg net or in bulk with tolerances as given in the standard. 2.1. Total Alumina Content (AlO) — Not less than 32 2 3 percent Note — For methods of tests, refer to relevant parts of IS 4031 : Methods of physical tests for hydraulic cement and IS 4032 :1985 Method of chemical analysis of hydraulic cement (first revision) For detailed information, refer to IS 6452:1989 Specification for High alumina cement for structural use (first revision). 1.15"
  },
  {
    "standard_id": "IS 6909: 1990",
    "title": "SUPERSULPHATED CEMENT",
    "section": "CEMENT AND CONCRETE",
    "full_text": "IS 6909 : 1990 SUPERSULPHATED CEMENT (First Revision)\n1. Scope—Requirements for composition, Sulphuric anhydride 6 percent, Min manufacture and testing of supersulphated cement Sulphide sulphur 1.5 percent, Max (SSC). 4. Physical Requirements 2. Application —Supersulphated cement has been successfully used in a variety of aggressive conditions, for example, for marine works, mass concrete jobs to 4.1 Fineness — It shall have a fineness (specific resist the attack by aggressive water, reinforced concrete surface) of not less than 400 m2/kg. pipes in ground water, concrete construction in sulphate 4.2 Soundness — Expansion not more than 5 mm by Le bearing soils, and in chemical works under conditions Chatelier method involving exposure to high concentrations of sulphates or weak solutions of mineral acids. It has been used for 4.3 Setting Time — Initial setting time: Not less than 30 the underside of bridges over railways and for concrete minutes, final setting time: not more than 10 hour. sewers carrying industrial effluents. Its use under tropical conditions has also been re-commended, provided the 4.4 Compresssive Strength — prevailing temperature is below 400C. Although its use as a general purpose cement can be made with adequate a) 72 1 hours not less than 15 MPa precautions, it is not recommended for producing steam- cured products. Production of this cement will also result b) 168 2 hours not less than 22 MPa in greater utilization of blastfurnance slag, an industrial ±±± by- product of steel in the country. c) 672 4 hours not less than 30 MPa 3. Chemical Requirements — 5 Delivery — packed in specified bags of 50 kg or 25 kg net or in bulk with tolerances specified in the standard.. Insoluble residue 4 percent, Max Magnesium oxide 10 percent, Max Note — For methods of tests, refer to relevant parts of IS 4031 Methods of physical tests for hydraulic cement, and IS 4032:1985 Method of chemical analysis of hydraulic cement (first revision) For detailed information, refer to IS 6909:1990 Specification for supersulphated cement (first revision). 1.16"
  },
  {
    "standard_id": "IS 8041: 1990",
    "title": "RAPID HARDENING PORTLAND CEMENT",
    "section": "CEMENT AND CONCRETE",
    "full_text": "IS 8041 : 1990 RAPID HARDENING PORTLAND CEMENT (Second Revision)\n1. Scope Not more than 10 mm ('Le Chatelier’ method). Not more than 0.8 percent (autoclave). 1.1 Manufacture and chemical and physical requirements of rapid hardening Portland cement. 3.3 Setting Time: Initial setting 30 minutes, final setting 10 h. Note —The term ‘rapid hardening’ should not be confused with 'quick- setting.’ 3.4 Compressive Strength of Mortar Cubes 2. Chemical Requirment — Shall be as laid down in IS 269:1989*. a) 24 hours±30 Not less than 16 MPa minutes 3. Physical Requirements b) 72±1 hours Not less than 27 MPa 4 Delivery — Packed in specified bags of 50 kg or 3.1 Fineness — Specific surface shall not be less than 25 kg net or in bulk with tolerances specified in the 325 m2/kg. standard. 3.2 Soundness — Unaerated Cement *Ordinary Portland cement,33 Grade. Note — For methods of tests, refer to relevant parts of IS 4031 Methods of physical tests for hydraulic cement, and IS 4032:1985 Method of chemical analysis of hydraulic cement.( first revision) For detailed information, refer to IS 8041: 1990 Specification for rapid hardening portland cement (second revision). 1.17"
  },
  {
    "standard_id": "IS 8042: 1989",
    "title": "WHITE PORTLAND CEMENT 1 SCOPE PREPARED FROM WHITE PORTLAND CEMENT SHALL NOT BE LESS THAN 90 PERCENT OF THOSE SPECIFIED FOR 33 GRADE ORDINARY",
    "section": "CEMENT AND CONCRETE",
    "full_text": "IS 8042 : 1989 WHITE PORTLAND CEMENT (Second Revision) 1 Scope prepared from white portland cement shall not be less than 90 percent of those specified for 33 grade ordinary\n1.1 Manufacture and chemical and physical Portland cement. requirements of white Portland cement. 4. Degree of Whiteness — The reflectance of neat Note–White Portland cement is generally used for architectural cement ring prepared and tested in accordance with the and decorative purposes and is generally meant for non- test specified shall not be less than 70 percent. structural use. It is made from raw materials containing very little iron oxide and magnesium oxide. 2. Chemical Reqrirements — See Table 1. 5. Delivery— Packed in specified bags of 50 kg, 10 kg, 5 kg, 2 kg or 1 kg net or in bulk subject to tolerances specified in the standard. 3. Physical Requirements — Physical require- ments of white portland cement shall be as laid down in IS 269: 1989* except that compressive strength of mortar * Ordinary portland cement 33 Grade (fourth revision) TABLE 1 CHEMICAL REQUIREMENTS FOR WHITE PORTLAND CEMENT Sl No. Characteristic Requirements (1) (2) (3) i) Ratio of percentages of lime to percentage of Not greater than 1.02 silica, alumina and iron oxide and not less than 0.66 ii) Iron oxide, percent by mass Not more than 1.0 percent iii) Insoluble residue, percent by mass Not more than 2.0 percent iv) Magenesisa, percent by mass Not more than 6 percent v) Total sulphur content calculated as Not more than 3.5 percent sulphuric anhydride (SO), percent by mass 3 Note —For methods of tests, refer to relevant parts of IS 4031 Methods of physical tests for hydraulic cement and IS 4032:1985 Methods of chemical analysis of hydraulic cement. (first revision) For detailed information, refer to IS 8042:1989 Specification for white Portland cement (second revision). 1.18"
  },
  {
    "standard_id": "IS 8043: 1991",
    "title": "HYDROPHOBIC PORTLAND CEMENT 1 SCOPE — MANUFACTURE AND CHEMICAL AND PHYSICAL 3. PHYSICAL REQUIREMENTS REQUIREMENTS OF HYDROPHOBIC PORTLAND CEMENT.",
    "section": "CEMENT AND CONCRETE",
    "full_text": "IS 8043 : 1991 HYDROPHOBIC PORTLAND CEMENT (Second Revision) 1 Scope — Manufacture and chemical and physical 3. Physical Requirements requirements of hydrophobic Portland cement.\n3.1Fineness — Specific surface shall not be less Note—Hydrophobic cement deteriorates very little during than 350 m2/kg. prolonged storage under unfavourable conditions. This cement is obtained by intergrinding 33 grade ordinary Portland cement 3.2Soundness and Setting Time — Shall be as laid down clinker with certain hydrophobic agents which will impart to the cement a water repelling property. The hydrophobic IS 269:1989. properties are due to the formation of a water repellant film around each particle of cement. This film is broken during 3.3Compressive Strength the mixing of the con crete, and normal hydration takes place. Hydrophobic cement shall not be confused with water a) 72± 1 hours Not less than 15.69 MPa proofing cements. b) 168±2 hours Not less than 21.57 MPa 2. Chemical Requirements—The chemical c) 672±4 hours Not less than 30.40 MPa requirements hydrophobic cement shall be as laid in IS 269:1989*. 4. Delivery — Packed in specified bags of 50 kg or 25 kg net subject to tolerances specified in the standard. *Ordinary portland cement 33 Grade (fourth revision). For detailed information, refer to IS 8043:1991 Specification for hydrophobic Portland cement (second revision). 1.19"
  },
  {
    "standard_id": "IS 8112: 1989",
    "title": "43 GRADE ORDINARY PORTLAND CEMENT",
    "section": "CEMENT AND CONCRETE",
    "full_text": "IS 8112 : 1989 43 GRADE ORDINARY PORTLAND CEMENT (First Revision)\n1. Scope — Manufacture, chemical and physical 3.3 Setting Time — requirements of 43 grade ordinary Portland cement. a) Initial setting time in minutes —not less than Note—This specification covers the requirements of ordinary 30. Portland Cement for uses such as manufacture of prestressed b) Final setting time in minutes — not more concrete railway sleepers and precast products. than 600. 2. Chemical Requirements — See Table 1. 3.4 Compressive strength — 3. Physical Requirement a) 72 ±1 hour not less than 23 MPa b) 168±2 hour not less than 33 MPa 3.1 Fineness — Specific surface not less than c) 672±4 hour not less than 43 MPa 225 m2/kg 4. Delivery — Packed in specified bags of 50 kg , 25 3.2 Soundness — Unaerated cement not more the 10 kg, 10 kg, 5 kg, 2 kg or 1 kg net or in bulk with tolerances mm by ‘Le Chatelier’ method and not more than 0.8 specified in the standard. percent by autoclave method. TABLE 1 CHEMICAL REQUIREMENTS FOR HIGH STRENGTH PORTLAND CEMENT Sl No. Characteristic Requirement (1) (2) (3) i) Ratio of percentage of lime to percentages of silica, Not greater than 1.02 and not alumina and iron oxide, when calculated by the formula less than 0.66 Cao -0.7SO 3 2.8SiO +1.2AI O +0.65Fe O 2 2 3 2 3 ii) Ratio of percentage of alumina to that of iron oxide Not less than 0.66 iii) Insoluble residue, percent by mass Not more than 3.0 iv) Magnesia, percent by mass Not more than 6.0 v) Total sulphur content calculated as sulphuric Not more than 2.5 and 3.0 when tricalcium anhydride (SO), percent by mass greater than aluminate percent by mass is 5 or less and 3 5 respectively vi) Total loss on ignition Not more than 5 percent Note 1 — For specific chemical and physical requirements of cement used for railway sleepers, refer to the standard. Note 2 — For methods of tests, refer to relevant parts of IS 4031 Methods of physical tests for hydraulic cement and IS 4032:1985 Methods of chemical analysis of hydraulic cement. (first revision) For detailed information, refer to IS 8112:1989 Specification for 43 Grade ordinary portland cement (first revision). 1.20"
  },
  {
    "standard_id": "IS 12269: 1987",
    "title": "53 GRADE ORDINARY PORTLAND CEMENT",
    "section": "CEMENT AND CONCRETE",
    "full_text": "IS 12269 : 1987 53 GRADE ORDINARY PORTLAND CEMENT\n1. Scope — Manufacture, chemical and physical 3.2 Soundness — unaerated cement not more than 10 requirments of 53 Grade ordinary Portland cement. mm by ‘Le Chatelier’ method and 0.8 percent by autoclave method Note—For certain specialized works, such as prestressed concrete and certain items of precast concrete, the concrete 3.3 Setting Time — industry quite often needs a special type of ordinary Portland cement having the compressive strength much higher than a) Initial setting time in minutes – not less than 30, and the minimum compressive strength limits specified in IS 269:1989*and IS 8112:1991+ b) Final setting time in minutes – not more than 600. 3.4 Compressive Strength — 2. Chemical Requirement — See Table 1. a) 72±1 h, not less than 27 MPa 3. Physical Requirements b) 168±2 h, not less than 37 MPa 3.1 Fineness — Specific surface shall not be less than c) 672±4 h, not less than 53 MPa 225 m2/kg. 4. Delivery — Packed in specified bags of 50 kg, 25 kg, 10 kg, 5 kg, 2 kg or 1 kg or in bulk with tolerances * Ordinary portland cement 33 grade (fourth revision). + 43 Grade ordinary portland cement (first revision). specified in this standard. TABLE 1 CHEMICAL REQUIREMENTS FOR 53 GRADE ORDINARY PORTLAND CEMENT Sl No. Characteristic Requirement (1) (2) (3) i) Ratio of percentage of lime to percentages of silica Not greater than 1.02 and not less than 0.80 alumina and iron oxide ii) Ratio of percentage of alumina to that of iron oxide Not less than 0.66 iii) Insoluble residue, percent by mass (a) In caes no flyash, silica fume, rice hask ash and metakoline in added - Not more than 3.0 (b) In case of addition of fly ash and/or silica fume and/or rice husk ash and/or metakaoline - Not more than 5.0 iv) Magnesia, percent by mass Not more than 6.0 v) Total sulphur content calculated as sulphuric anhydride (SO), Not more than 2.5 and 3.0 when tri-calcium aluminate 3 percent by mass percent by mass is 5 or less and greater than 5, respectively vi) Total loss on ignition Not more than 4 percent Note 1 — For specific chemical and physical requirements of cement used for railway sleepers, refer to the standard. Note 2 — For methods of tests, refer to relevant parts of IS 4031 Methods of physical tests for hydraulic cement and IS 4032:1985 Methods of chemical analysis of hydraulic cement. (first revision) For detailed information, refer to IS 12269:1987 Specification for 53 Grade ordinary portland cement. 1.21"
  },
  {
    "standard_id": "IS 12330: 1988",
    "title": "SULPHATE RESISTING PORTLAND CEMENT",
    "section": "CEMENT AND CONCRETE",
    "full_text": "IS 12330 : 1988 SULPHATE RESISTING PORTLAND CEMENT\n1. Scope — The manufacture, chemical and physical 3. Physical Requirement requirements and testing of sulphate resisting Portland 3.1 Fineness — Specific surface not less than cement. 225 m2/kg Note — Sulphate resisting Portland cement is a type of Portland cement in which the amount of tricalcium aluminate 3.2 Soundness – Unaerated cement-expansion not more is restricted to an acceptably low value. This cement should than 10 mm by ‘Le Chatelier’ method and not more than not be mistaken for supersulphated cement, which is produced 0.8 percent by autoclave method. by intergrinding or intimately blending a mixture of granu lated blast furnace slag, calcium sulphate and a small amount 3.3 Setting Time — of Portland cement or Portland cement clinker or any other sources of lime. a) Initial setting time in minutes, not less than Sulphate resisting Portland cement can be used for 30 and structural concrete wherever ordinary Portland cement b) Final setting time in minutes not more than 600 or Portland pozzolana cement or Portland slag cement 3.4 Compressive Strengh — are useable under normal conditions. Use of supersulphated cement is, however generally restricted a) 72±1h, not less than 10 MPa where the prevailing tempera ture ie below 40OC. The later is not recommended for producing steam-cured b) 168±2h, not less than 16 MPa products. c) 672±4h, not less than 33MPa 2. Chemical Requirements — See Table 1. 4. Delivery— Packed in specified bags of 50 kg net or in bulk with tolerances specified in the standard. TABLE1 CHEMICAL REQUIREMENTS FOR SULPHATE RESISTING PORTLAND CEMENT Sl No. Characteristic Requirement (1) (2) (3) i) Ratio of percentage if lime to percentages of silica, alumina Not greater than 1.02 and and iron oxide when calculated by the formula not less than 0.66 CaO-0.7SO 3 2.8S O +1.2AI O +0.65Fe O 1 2 2 3 2 3 ii) Insoluble residue, percent by mass Not more than 4 iii) Magmesia, percent by mass Not more than 6 iv) Total sulphur content calculated as sulphuric anhydride (SO) percent by mass Not more than 2.5 3 v) Tricalcium aluminate (CA), percent by mass Not more than 5 3 vi) Tetracalcium alumino ferrite phase twice the tricalcium aluminate Not mor ethan 25 (CAF+2CA), percent by mass 4 3 vii) Total loss on ignition, percent by mass Not more than 5 Note — For methods of tests, refer to relevant parts of IS 4031 Methods of physical tests for hydraulic cement and IS 4032 : 1985 Method of chemical analysis of hydraulic cement. (first revision). For detailed information, refer to IS 12330:1988 Specification for sulphate resisting Portland cement. 1.22"
  },
  {
    "standard_id": "IS 2185 (PART 1): 1979",
    "title": "CONCRETE MASONRY UNITS PART 1 HOLLOW AND SOLID CONCRETE BLOCKS",
    "section": "CEMENT AND CONCRETE",
