Repository: navlanipranjal631-tech/bis-sahayak

# 🛡️ BIS Sahayak — BIS Standards Compliance Assistant

> **AI-powered RAG system that turns product descriptions into accurate BIS standard recommendations in seconds — helping Indian MSEs navigate compliance instantly.**

Built for the **BIS Standards Recommendation Engine Hackathon** | Track: AI / RAG

---

## 🎯 Problem Statement

Indian Micro and Small Enterprises (MSEs) spend **weeks** identifying which Bureau of Indian Standards (BIS) regulations apply to their products. A small cement block manufacturer in Rajasthan has no easy way to know which IS standard governs their product — until now.

**BIS Sahayak** solves this in **under 0.02 seconds.**

---

File: data/bis_standards.json (part 5 of 45)
[
    "full_text": "IS 1838 (PART 2) : 1984 PREFORMED FILLERS FOR EXPANSION JOINT IN CONCRETE PAVEMENT AND STRUCTURES (NON-EXTRUDING AND RESILIENT TYPE) PART 2 CNSL ALDEHYDE RESIN AND COCONUT PITH\n1. Scope — Specifies the materials, manufacture, The material after compression shall not show a loss of properties and tests for CNSL aldehyde resin and coconut more than 5 percent of its original mass. pith based fillers for expansion joints in concrete roads, runways, bridges and other structures. 2.4 Extrusion— When tested with three edges restrained and compressed to 50 percent of its thickness before test, the extrusion of the edges of the test 2. Properties specimen shall not exceed 6.5 mm 2.1 Preformed slabs or strips of expansion joint fillers 2.5 Weathering— When tested, test specimen shall shall not be deformed or broken by twisting, bending or show no disintegration. other handling when exposed to atmospheric conditions. Pieces of the joint filler that have been damaged shall 3. Dimension — Shall conform to the order. be rejected. 4. Tolerances — Tolerances of ±2.5 mm on 2.2 Recovery— The specimen shall recover at least 70 thickness, ±5 mm on depth and ±7.5 mm in length shall percent of its thickness before the test. be permitted. 2.3 The load required to compress to 50 percent of its thickness before test , shall be 0.7 to 5.3 N/mm2. Note— For methods of tests, refer to IS 10566 : 1983 Methods of test for preformed fillers for expansion joints in concrete paving and structural construction. For detailed information, refer to IS 1838(Part 2) :1984 Specification for preformed fillers for expansion joint in concrete pavement and structure (Non extruding and resilient type) Part 2 CNSL aldehyde resin and coconut pith. 1.79"
  },
  {
    "standard_id": "IS 11433 (PART 1): 1985",
    "title": "ONE-PART GUN-GRADE POLYSULPHIDE- BASED JOINT SEALANTS PART 1 GENERAL REQUIREMENTS",
    "section": "CEMENT AND CONCRETE",
    "full_text": "IS 11433 (PART 1) : 1985 ONE-PART GUN-GRADE POLYSULPHIDE- BASED JOINT SEALANTS PART 1 GENERAL REQUIREMENTS\n1. Scope— General requirements of one-part gun- mortar. grade polysulphide-based sealants used in some sealing 4.5 Test for Cyclic Adhesion — Adhesion and cohesion or glazing applications in buildings and structures. shall be considered satisfactory if after three cycles the total area(lengthx depth) of failure does not exceed 2. Selection of Material— The sealant shall cure 100 mm2 per specimen. at ambient temperature and humidity when applied. 4.6 Test for Adhesion in Peel 3. Curing Conditions— Standard cure condition 4.6.1 Adhesion to aluminium, stainless and cement shall be 40 ± 20C temperature and 95±5 percent relative mortar — For each of the test surfaces, that is aluminium, humidity. stainless steel and cement mortar, the average peel strength shall be no less than 25N and the material shall 4. Test Requirements not fail in adhesion over more than 25 percent of the area of the test surface.For each test surface four strips 4.1 Rheological Properties — The flow of the sealant shall be tested and the average peel strength recorded. shall be such that it shall not slump or sag in vertical or If all strips meet the requirements the sealant shall be horizontal displacement or slip from the channel. deemed to comply the test. 4.2 Recovery — The cure of the sealant shall be 4.6.2 Adhesion to glass after sunlamp exposure considered satisfactory if it exhibits recovery of not less through glass — For each of the test strips the average than 75 percent, and if the tensile force required to peel strength shall be not less than 25N and the material extend the specimen is not less than 25 N or greater than shall not fail in adhesion over more than 25percent of 300 N. the area of the test surface. After the test the sealant shall be cut open with a clean 4.6.3 Adhesion after heat ageing — The sealant shall sharp knife; there shall be no substantial transfer of the be considered satisfactory if the force required to extend sealant onto the knife blade. the specimen is not less than that required to extend the specimen in 4.2 and not greater than 300N.Adhesion 4.3 Mass loss after heat ageing — The mass loss, which and cohesion shall be considered satisfactory if the total includes volatile content, shall not exceed 10 percent. area of failure does not exceed 100m2 per specimen. The sealant shall exhibit no cracks bubbles or chalking. 4.4 Staining — There shall be no staining on the test Note — For Methods of test , refer to IS 11433 (Part 2) : 1986 One-part gun-grade polysuphide- based joint sealants, Part 2 Methods of test For detailed information, refer to IS 11433 Part 1: 1985 Specifications for one-part gun-grade polysulphide-based joint sealants: Part 1 General requirements 1.80"
  },
  {
    "standard_id": "IS 12118 (PART 1): 1987",
    "title": "TWO-PARTS POLYSULPHIDE BASED SEALANTS PART 1 GENERAL REQUIREMENTS",
    "section": "WATER PROOFING AND DAMP PROOFING MATERIALS",
    "full_text": "IS 12118 (PART 1) : 1987 TWO-PARTS POLYSULPHIDE BASED SEALANTS PART 1 GENERAL REQUIREMENTS\n1. Scope — General requirements of two grades of the original profile in a horizontal position. two-part polysulphide based sealants for use in general 4.2 Plastic Deformation— The sealant shall have a building applications, namely, pouring grade and gun plastic deformation not greater than 25 percent. grade. Pouring grade sealants are intended for use in horizental joints. Gun grade sealants are intended for 4.3 Adhesion and Tensile Modulus — Adhesion and use in vertical and inclined joints (that is, glazing tensile modulus shall be considered satisfactory, if the applications). total area (length × depth) of failure shall not exceed 100 mm2and the course requrired to produce the extension 2. Grades of Sealants shall not be less than 25 N and not more than 270 N . In case of the test after cycles of extension , the total area 2.1 Pouring Grade — A sealant which flows sufficiently of failure shall not exceed 100 mm2. to give reasonably smooth level surface when applied in 4.4 Application of Life —The sealant shall have an a horizontal upward facing joint at ambient temperature. application life of not less than 2h. 2.2 Gun Grade — A sealant which permits application 4.5 Adhesion in Peel — The average peel strength of in a suitable joint of any aspect or inclination without four strips of backing material for each of the test appreciable slumping at ambient temperature. surfaces shall be not less than 25N and the material 3. Selection of Material — The salient shall cure shall not fail in adhesion over more than 25 percent of at ambient temperature. the test area. 4.6 Loss of Mass After Heat Ageing — The loss of mass 4. Test Requirements shall not exced 12 percent for pouring grade and 6 percent for gun grade. 4.1 Rheological Properties 4.7 Staining — The sealant shall produce no staining 4.1.1 Pouring grade sealant — The sealant shall exhibit on the primed or unprimed surface of the test mortar. a smooth and level surface. 4.1.2 Gun-grade sealant — The sealant shall not stump in vertical displacement by more than 1.0 mm, when tested in a vertical position and shall not protrude in front of Note — For Methods of test , refer to IS 12118(Part 2) :1987 Two-part polysuphide-based sealants, Part 2 Methods of test For detailed information, refer to IS 12118:1987 Specification for two -part polysulphide- based sealants: Part1 General requirements. 1.81 SECTION 2 BUILDING LIMES 2.1 CONTENTS Title Page IS 712 : 1984 Building limes (third revision) 2.3 IS 2686 : 1977 Cinder as fine aggregate for use in lime concrete (first revision) 2.6 IS 3068 : 1986 Broken brick (Burnt clay) coarse aggregates for use in lime concrete ( second revision) 2.7 IS 3115 : 1992 Lime based blocks (second revision) 2.8 IS 3182 : 1986 Broken brick (Burnt clay) fine aggregate for use in lime mortar (second revision) 2.9 IS 4098 : 1983 Lime pozzolana mixture (first revision) 2.10 IS 4139 : 1989 Calcum silicate bricks (second revision) 2.11 IS 10360 : 1982 Lime pozzolana concrete blocks for paving 2.12 IS 10772 : 1983 Quick setting lime pozzolana mixture 2.13 IS 12894 : 2002 Pulverized fuel ash-lime bricks (first Revision) 2.14 2.2"
  },
  {
    "standard_id": "IS 712: 1984",
    "title": "BUILDING LIMES",
    "section": "BUILDING LIMES",
    "full_text": "IS 712 : 1984 BUILDING LIMES (Third Revision)\n1. Scope — Requirements for building limes used for Class D — Magnesium/dolomitic lime used construction purpose. for finishing coat in plastering, white washing, etc. 2. Classification — Class E — Kankar lime used for masonry mortars. Class A — Eminently hydraulic lime used for Class F — Siliceous dolomitic lime used for structural purposes. undercoat and finishing coat of Class B — Semi-hydraulic lime used for plaster. masonry mortars, lime concrete Note 1 — Lime shall be available either in hydrated or quick form, and plaster undercoat. except that of Classes A and E which shall be supplied in hydrated Class C — Fatlime used for finishing coat in form. plastering, whitewashing, composite Note 2 — Applications indicated are only suggestive. mortars, etc, and with addition of 3. Chemical Requirements—See Table 1 pozzolanic materials for masonry mortar. 4. Physical Requirements —See Table 2 TABLE 1 CHEMICAL REQUIRMENTS SL. CHARACTERISTICS CLASS No. A B C D E F Hydrated, QuickHydrated, QuickHydrated,QuickHydrated, Hydrated,QuickHydrated (1) (2) (3) (4) (5) (6) (7) (8) (9) (10) (11) (12) i) Calcium and 60 70 70 85 85 85 85 50 70 70 magnesium oxides percent, Min (on ignited basis) ii) Magnesium oxides, 6 6 6 6 6 – – 6 – – percent (on ignited basis) Max Min – – – – 6 6 – 6 6 iii) Silica, alumina and 20 10 10 – – – – 20 10 10 ferric oxide, percent Min (on ignited basis) iv) Unhydrated magnesium – – – – – 8 8 – 8 8 oxide, percent, Max (on ignited basis) v) Insoluble residue 15 10 10 2 2 2 2 25 10 10 in dilute acid and alkali percent Max (on ignited basis) vi) Carbondioxide, percent, 5 5 5 5 5 5 5 5 5 5 Max (on oven dry basis) vii) Free moisture content 2 – 2 – 2 – 2 2 – 2 percent, Max viii) Available lime as CaO, – – – 75 75 – – – – – percent, Min.(drybasis) 2.3 TABLE 2 PHYSICAL REQUIRMENTS SL. Characteristics Class No. A B C D E F Hydrated, QuickHydrated, QuickHydrated, QuickHydrated, Hydrated, QuickHydrated (1) (2) (3) (4) (5) (6) (7) (8) (9) (10) (11) (12) i) Fineness — a) Residue on 2.36 mm Nil – Nil – Nil – Nil Nil – Nil IS Sieve, percent, Max. b) Residue on300 micron 5 – 5 – Nil – Nil 5 – 5 IS Sieve, percent, Max. c) Residue on 212 – – – –- 10 – 10 – – Nil micron IS Sieve, percent, Max ii) Residue on slaking — a) Residue on 850 – 10 – 5 – 5 – – 10 – micron IS Sieve, percent, Max b) Residue on 300 micron – – – 5 – 5 – – – – IS Sieve, percent, Max iii) Setting time — a) Initial set, Min, h 2 – – – – – – 2 – – b) Final set. max, h 48 – – – – – – 48 – – iv) Compressive strength, Min, N/mm2 a) at 14 days 1.75 1.25 1.25 – – – – 1.0 1.25 1.25 b) at 28 days 2.8 1.75 1.75 – – – – 1.75 1.75 1.75 v) Transverse strength 1.0 0.7 0.7 – – – – 0.7 0.7 0.7 at 28 days, N/mm2, Min vi) Workability bumps, – – – 12 10 12 10 – – – Max vii) Volume yield ml/g – – – 1.7 – 1.4 – – – – Min viii) Soundness, Le 5 – 5 – – – – 10 – 10 Chaterlier expansion, mm, Max ix) Popping & Free – Free – Free – Free – – Free pitting from from from from from pop pop pop pop pop and and and and and pits pits pits pits pits 2.4 5. Packing — The hydrated lime shall be supplied, The quicklime shall be supplied in containers like in suitable containers, such as jute bags lined with metal container or similar suitable containers preferably polythene or high density polythene woven bags lined containing 50 kg of lime. with polythene or craft paper bags, preferably containing 50 kg of lime. Note — If the hydrated lime can be used within 30 days, use of liner may be dispensed with. Note— For methods of tests, refer to IS 1514: 1990 Methods of sampling and test for quick lime and hydrated lime ( first revision) and revelant parts of IS 6932: 1973 Methods of test for building limes. For detailed information, refer to IS 712: 1984 Specification for building limes (third revision). 2.5"
  },
  {
    "standard_id": "IS 2686: 1977",
    "title": "CINDER AS FINE AGGREGATES FOR USE IN LIME CONCRETE",
    "section": "CEMENT AND CONCRETE",
    "full_text": "IS 2686 : 1977 CINDER AS FINE AGGREGATES FOR USE IN LIME CONCRETE (First Revision)\n1. Scope — Requirements for cinder for use as 4. Grading — aggregates in lime concrete. IS Sieve Percentage 2. General — Cinder aggregates shall be well-burnt Designation Passing furnace residue obtained from furnaces using only coal 10– mm 100 as fuel. It shall be clean and free from clay, dirt, wood ash or other deleterious matter. 4.75– mm 80 2.36– mm 60 3. Classes — 1.18– mm 40 a) Class A – for general purposes 600– micron 30 b) Class B – for interior work not exposed to damp 300– micron 25 conditions, and 150– micron 16 c) Class C – for precast blocks. 5. Characteristics 5.1 Sulphate Content — Shall not exceed 1 percent when expressed as sulphur trioxide. 5.2 Loss on ignition — Shall not exceed 10 percent for class A, 20 percent for class B and 25 percent for Class C. Note — For methods of tests, refer to Appendices A and B of the standard. For detailed information, refer to IS 2686 :1977 Specification for cinder as fine aggregates for use in lime concrete(first revision). 2.6"
  },
  {
    "standard_id": "IS 3068: 1986",
    "title": "BROKEN BRICK (BURNT CLAY) COARSE AGGREGATE FOR USE IN LIME CONCRETE",
    "section": "CEMENT AND CONCRETE",
    "full_text": "IS 3068 : 1986 BROKEN BRICK (BURNT CLAY) COARSE AGGREGATE FOR USE IN LIME CONCRETE (Second Revision)\n1. Scope — Requirements for coarse aggregate 3.2 Requirements of broken brick coarse aggregate- prepared from broken bricks (burnt clay) for use in lime shall be as follows: concrete. Characteristic Requirement 2. Quality — Shall be prepared from the well/ Bulk density, kg/m3 1 100 - 1 350 overburnt bricks conforming to class designation 50 Aggregate impact value, 50 and above of IS 1077:1992.* It shall be free from percent, Max underburnt clay particles, soluble salt and adherent coating of soil or silt. Brick aggregate should be handled water absorption, 20 least number of times before being used in concrete. percent, Max Water soluble matter, 1 3. Physical Requirements percent, Max 3.1 Grading for broken brick coarse aggregate -shall be as fallows — IS Sieve Percent Passing Designation (By Mass) 75 mm 100 37.5 mm 95-100 19.0 mm 45- 75 4.75 mm 0- 5 *Common burnt clay building bricks (fifth revision) Note — For methods of tests, refer to Appendices A and B of the standard and IS 2386: 1963 Methods of tests for aggregates for concrete. IS 5640: 1970 Methods of test for determining aggregate impact value of soft coarse aggregates. For detailed information, refer to IS 3068:1986 Specification for broken brick (burnt clay) coarse aggregate for use in lime concrete (second revision). 2.7"
  },
  {
    "standard_id": "IS 3115: 1992",
    "title": "LIME BASED BLOCKS",
    "section": "BUILDING LIMES",
    "full_text": "IS 3115 : 1992 LIME BASED BLOCKS (Second Revision)\n1. Scope — Covers dimension, quality and strength 4.2 Tolerances— requirement of lime based blocks (both hollow and Length ± 5 mm, Max solid) used for walls, internal partitions and filler walls. Width and Height ± 3 mm, Max 2. General Requirements— All blocks shall be sound, free from cracks, broken edges, distortion and 4.3 Hallow block shall be made with one or more other defects. The bedding surface shall be at right cavities and wall thickness at any point shall not be angles to the face of blocks. The ends of the blocks less than 40 mm. which form the vertical joints may be plain, tongued 5. Physical Requirements and gooved or double grooved. 5.1 Block Density — Shall not be less than 3. Types 1 000 kg/m3 Type A – Block with both faces keyed for 5.2 Compressive Strength — Average strength of eight plastering blocks shall be not less than 3.5 MPa. Also compressive strength of any individual block shall not fall below the Type B – Block with both faces smooth and minimum average value by more than 20 percent. suitable for use without plasterning or rendering on either side,and. 5.3 Drying Shrinkage— Shall not exceed 0.1 percent Type C – Block with one face keyed and one face 5.4 Moisture Movement— Shall not exceed 0.05 smooth. percent. 4. Dimensions 4.1 Actual Sizes Length 390 mm Width 90,190, 290 mm Height 90, 190 mm Note — For methods of test, refer to IS 2185 (Part 1):1979 Concrete masonry units— Part 1 solid and hollow concrete blocks (second revision). For detailed information, refer to IS 3115:1992 Specification for lime based blocks (second revision ). 2.8"
  },
  {
    "standard_id": "IS 3182: 1986",
    "title": "BROKEN BRICK (BURNT CLAY) FINE AGGREGATE FOR USE IN LIME MORTAR",
    "section": "CEMENT AND CONCRETE",
    "full_text": "IS 3182 : 1986 BROKEN BRICK (BURNT CLAY) FINE AGGREGATE FOR USE IN LIME MORTAR (Second Revision)\n1. Scope — Requirements for broken brick (burnt 4. Requirement of Broken Brick Fine Aggregate clay) fine aggregate for use in lime mortar. Specific gravity 2.4 - 2.7 2. General Quality — Shall be prepared from Clay and silt, percent, Max 5 broken/ solid bricks conforming to class designation Materials finer than 75 µm 15 50 and above of IS 1077:1992*. It shall be free from underburnt clay particles, soluble salts and adherent IS Sieve, percent Max coating of soil or silt. Water soluble matter, 1 percent, Max 3. Physical Requirements IS Sieve Percent Passing(By Mass) 4.75 mm 100 2.36 mm 90-100 1.18 mm 70-100 600 µm 40-100 300 µm 5-70 150 µm 0-15 75 µm Nil * Common burnt clay building bricks (fifth revision). Note — For methods of tests, refer to relevant parts of IS 2386: Method of test for aggregates for concrete, and IS 3068:1986 Broken brick (burnt clay) coarse aggregate for use in lime concret (second revision). For detailed information, refer to IS 3182:1986 Specification for broken brick (burnt clay) fine aggregate for use in lime mortar (second revision). 2.9"
  },
  {
    "standard_id": "IS 4098: 1983",
    "title": "LIME POZZOLANA MIXTURE",
    "section": "CEMENT AND CONCRETE",
    "full_text": "IS 4098 : 1983 LIME POZZOLANA MIXTURE (First Revision)\n1. Scope — Requirements of lime pozzolana mixture 3. Chemical Requirements — See Table 1 for use in construction works. TABLE 1 CHEMICAL REQUIRE- 2. Types MENTS SlNo. Characteristic Requirements Type Use (1) (2) (3) LP7 For masonry mortars up to Grade MM 0.5, i) Free moisture content,percent, Max 5 and for foundation concrete ii) Free lime, percent, Min 22 LP20 For masonry mortars up to Grade MM 2 and iii) Carbon dioxide, percent,Max 5 for foundation concrete. iv) Sulphate content, percent,Max 3 LP40 For masonry mortars up to Grade MM 5. v) Magnesium oxide, percent, Max 8 4. Physical Requirements – See Table 2. TABLE 2 PHYSICAL REQUIREMENTS. Sl Characteristic Requirment No. Type of Mixture LP40 LP20 LP7 (1) (2) (3) (4) (5) i) Fineness, percent retained on 150- micron 15 15 – IS Sieve ii) Setting time, hours a) Initial, Min 2 2 2 b) Final, Max 24 36 48 iii) Compressivestrength- average compressive strength of not less than 3 mortar cubes of size 50 mm composed of one part of lime pozzolana mixture and 3 partsof standard sand by weight, N/mm2 a) At 7 days, Min 2 1 0.3 b) At 28 days, Min 4 2 0.7 iv) Water retention ,flow after suction of mortar composed of 65 65 65 one part of lime-pozzolana and 3 parts of standard sand by weight, percent of original flow, Min. v) Soundness, autoclave expansion, percent Max. 1 1 1 5. Delivery—Shall be packed in bags (jute, multiply in bags shall be ± 2.5 percent per bag with an overall paper, HDPE or cloth) with a net mass of ‘50’ kg. The tolerance of ± 0.5 percent for wagon load upto 25 permissible tolerance on the mass of mixture supplied tonnes. Note — For methods of tests, refer to IS 1514 : 1990 Methods of sampling and test for quick lime and hydrated lime (first revision). IS 1727 : 1967 Methods of test for pozzolanic materials (first revision),relevent parts of IS 4031: Methods of physical tests for hydraulic cement, and IS 6932 (Part 2): 1973 Methods of tests for building limes. For detailed information, refer to IS 4098:1983 Specification for lime pozzolana mixture (first revision) 2.10"
  },
  {
    "standard_id": "IS 4139: 1989",
    "title": "CALCIUM SILICATE BRICKS",
    "section": "GENERAL",
    "full_text": "IS 4139 : 1989 CALCIUM SILICATE BRICKS (Second Revision)\n1. Scope—Requirements regarding classification, 5. Physical Characteristics general quality, dimensions, compressive strength and drying shrikage of calcium silicate bricks used in 5.1 The minimum average compressive strength shall building. not be less than that specified in 4. 2. General Quality — Shall be sound, compact and The compressive strength of any individual brick shall uniform in shape. Shall be free from visible cracks, not fall below the minimum average compressive warpage, organic matter, large pebbles and nodules of strength specified for the corresponding class of bricks free lime. Shall be solid and with or without frog. Shall by more than 20 percent. have smooth rectangular faces with sharp and square 5.2 Drying Shrinkage— See Table 1. corners and shall be uniform in colour. TABLE 1 DRYING SHRINKAGE OF 3. Dimensions and Tolerances — The size shall CALCIUM SILICATE BRICKS. be 190 mm × 90 mm × 90 mm and 190 mm × 90 mm × Class Drying Shrinkage, Max 40 mm. Tolerance on length shall be ± 3 mm and that Designation (Percent of Wet Length) on breadth and height ± 2 mm. 4. Classification 7.5 0.06 10 0.06 Class Average 15 0.04 Designation Compressive 20 0.04 Strength (N/mm2) Not less than less than 7.5 7.5 10 10 10 15 15 15 20 20 20 – Note — For method of test, refer to Appendix A of the standard and IS 3495 :1992 Methods of test for burnt clay building bricks (first revision). For detailed information, refer to IS 4139:1989 Specification for calcium silicate bricks (second revision). 2.11"
  },
  {
    "standard_id": "IS 10360: 1982",
    "title": "LIME-POZZOLANA CONCRETE BLOCKS FOR PAVING",
    "section": "CEMENT AND CONCRETE",
    "full_text": "IS 10360 : 1982 LIME-POZZOLANA CONCRETE BLOCKS FOR PAVING (Second Revision)\n1. Scope — Covers dimensions, quality and strength 4. Tolerances – Length-width + 5.0 mm height requirements of lime-pozzolana concrete blocks for use + 1.50 mm in paving. 5. Physical Requirements 2. General Requirements —- Shall be sound, free from cracks, broken edges and other defects that would 5.1 Compressive Strength – 3.5 N/mm2, Min interfere with the proper placing of the unit. 5.2 Drying Shrinkage – Not more than 0.1 percent 3. Dimensions — 300 mm × 300 mm × 100 mm 5.3 Moisture Movement — Shall not exceed 0.05 percent. Note 1— In view of low abrasive resistance of lime pozzolana concrete, the blocks shall be provided with a thin wearing course of 5.4 Abrasion Resistance — Of top wearing course cement sand mortar of 10 mm cast integrally with the lime pozzolana surface (1:3 cement, sand mortar) shall have a concrete. maximum abrasion loss of 0.4 percent Note 2 — Of the total height of 100 mm, the bottom 90 mm shall consist of lime pozzolana concrete and top 10 mm of cement sand 5.5 Flexural Strength — Minimum average modulus mortar. of rupture shall be 0.5 N/mm2. Note — For method of tests, refer to IS 2185 (Part 1): 1997 Concrete masonry units Part 1 Hollow and solid concrete blocks IS 2690 (Part 2):1992 Burnt clay flat terracing tiles: Part 2 Handmade (second revision), and IS 9284:1979 Method of test for abrasion resistance of concrete, For detailed information, refer to IS 10360:1982 Specification for lime pozzolana concrete blocks for paving. 2.12"
  },
  {
    "standard_id": "IS 10772: 1983",
    "title": "QUICK SETTING LIME POZZOLANA MIXTURE",
    "section": "CEMENT AND CONCRETE",
    "full_text": "IS 10772 :1983 QUICK SETTING LIME POZZOLANA MIXTURE\n1. Scope — Covers the requirements for lime 50 kg with a tolerance of ± 2.5 percent per bag. pozzolana mixtures which tend to set fast, for use in construction works except reinforced concrete. TABLE 1 CHEMICAL REQUIRE- 2. Classification MENTS Type 1 Sl Characteristics Requirements No Type 2 (1) (2) (3) Type 3 i) Available lime, percent, Min 25 3. Chemical Requirements—See Table 1. ii) Carbon dioxide, percent, Max 2 4. Physical Requirements — See Table 2. iii) Magnesium oxide, percent Max 6 iv) Sulphate content as SO percent,Max 3 3 5. Delivery – The mixture shall be packed in bags v) Free moisture, percent, Max 2 (jute, multiply paper, HDPE or cloth) with a net massof vi) Loss on ignition, percent, Max 20 TABLE 2 PHYSICAL REQUIREMENT Sl.No. Characteristics Requirements Type 1 Type 2 Type 3 ( 1) (2) (3) (4) (5) i) Fineness, residue by mass on 150-micron 5 5 5 IS Sieve, percent Max. ii) Setting time, hours a) Initial, Min 0.5 0.5 0.5 b) Final, max 24 24 24 iii) Compressive strength a) Average of at least 3 mortar cubes 2.5 1.0 0.4 at 7 days, N/mm2, Min b)Average of at least 3 mortar cubes 6.0 2.5 1.0 at 28 days N/mm2. Min. c)Average of at least 3 mortar 8.0 4.0 1.5 cubes at 90 days, N/mm2, Min iv) Water retention, percent, Min. 70 70 70 v) Soundness, expansion mm , Max. 10 10 10 Note— Types 1, 2 and 3 may be obtained with the pozzolana having lime reactivity values of 70 50 and 30 kgf/cm2 respectively. Note —For methods of tests, refer to various parts of IS 1514:1990 Methods of sampling and tests for quicklime and hydrated lime (first revision) IS 1727:1967 Method of test for pozzolanic material (first revision). Various parts of IS 4031 Methods of physical tests for hydraulic cement IS 4098:1983 Lime-pozzolana mixture (first revision), and Various parts of IS 6932 Methods of test for building limes. For detailed information, refer to IS 10772 : 1983 Specification for quick setting lime pozzolana mixture. 2.13"
  },
  {
    "standard_id": "IS 12894: 2002",
    "title": "PULVERIZED FUEL ASH-LIME BRICKS",
    "section": "BUILDING LIMES",
    "full_text": "IS 12894 : 2002 PULVERIZED FUEL ASH-LIME BRICKS (First Revision)\n1. Scope — Requirements for classification, general 4. Dimensions and Tolerances quality, dimensions and physical requirements of fly 4.1 Dimensions ash-lime bricks used in buildings. 4.1.1 The standard modular sizes of pulverized fuel Note— Pulverized fuel ash lime bricks having wet compressive ash-lime bricks shall be as follows (see Fig. 1A and strength less than 30 N/mm2 approximately 300 kg/cm2 are covered in 1B): this standard and for higher strength see IS 2180 and IS 1077. Length (L) Width (W) Height (H) mm mm mm 2. General Requirements 190 90 90 190 90 90 2.1 Visually the bricks shall be sound, compact and 4.1.2 The following non-modular sizes of the bricks uniform in shape. The bricks shall be free from visible may also be used (see Fig. 1A and Fig. 1B) cracks, warpage and organic matter. Length (L) Width (W) Height (H) 2.2 The bricks shall be solid and with or without frog mm mm mm 10 to 20 mm deep on one of its flat side. The shape and 230 110 70 size of the frog shall conform to either Fig. 1A or 230 110 30 Fig. 1B of the standard. 4.1.2.1 For obtaining proper bond arrangement and modular dimensions for the brickwork, with the non- 3. Classification modular sizes, the following sizes of the bricks may also be used: 3.1 Pulverized fuel ash - lime bricks shall be classified on the basis of average wet compresive strength as given Length (L) Width (W) Height (H) in Table 1. mm mm mm 70 110 701/3 length brick Table 1 Classes of Pulverized Fuel Ash-Lime 230 50 701/2 width brick Bricks 4.2 Tolerances Class Average Wet Compressive Strength The dimensions of bricks when tested in accordance Desingnation not less than with 5.2.1 shall be within the following limits per 20 bricks: N/mm2 Kgf/cm2 (a) For Modular size (Approx) Length 3 720 to 3 880 mm (3 800 ± 80 mm) (1) (2) (3) 30 30.0 (300) Width 1 760 to 1 840 mm (1 800 ± 40 mm) 25 25.0 (250) Height 1 760 to 1 840 mm (1 800 ± 40 mm) 20 20.0 (200) (For 90 mm high bricks) 17.5 17.5 (175) 760 to 840 mm (800 ± 40 mm) 15 15.0 (150) 12.5 12.5 (125) (For 40 mm high bricks) 10 10.0 (100) (b) For Non-modular Size 7.5 7.5 (75) Length 4 520 to 4 680 mm (4 600 ± 80 mm) 5 5.0 (50) 3.5 3.5 (35) Width 2 160 mm to 2 240 (2 200 ± 40 mm) Height 1 360 mm to 1 440 (1 400 ± 40 mm) (Fro 70 mm high bricks) 2.14 560 to 640 mm (600 ± 40 mm) 5.2 Drying Strinkage — Shall not exceed 0.15 percent. (For 30 mm high bricks) 5.3 Efflorescence test — Shall have rating not more 5. Physical Characteristics. than ‘moderate’ upto class 12.5 and ‘slight’ for higher classes. 5.1 Compressive Strength— Shall be as per 3. The compressive strength of any individual brick shall not 5.4 Water Absorption— Not more than 20 percent by fall below the minimum average compressive strength mass upto class 12.5 and 15 percent by mass for higher of corresponding class of bricks by more than 20 classes when immersed in cold water for 24 hours. percent. Note — For methods of tests, refer to various part of IS 3495 :1992 Methods of tests of burnt clay building bricks (third revision) and IS 4139:1989. Calcium silicate bricks (second revision). For detailed information, refer to IS 12894:2002 Specification for pulverized fuel ash-lime bricks (first revision). 2.15 SECTION 3 STONES 2.1 CONTENTS Title Page IS 1127 : 1970 Dimensions and workmanship of natural building stones for masonry work (first revision) 3.3 IS 1128 : 1974 Lime stone (slab and tiles) (first revision) 3.4 IS 1130 : 1969 Marble (blocks, slabs and tiles) 3.5 IS 3316 : 1974 Structural granite (first revision) 3.6 IS 3620 : 1979 Laterite stone block for masonry (first revision) 3.7 IS 3622 : 1977 Sand stones (Slabs and tiles) (first revision) 3.8 IS 6250 : 1981 Roofing slate tiles (first revision) 3.9 IS 6579 : 1981 Coarse aggregate for water bound macadom (first revision) 3.10 IS 9394 : 1979 Stone lintels 3.11 IS 14223 (Part 1) : 1995Polished building stones : Part 1 Granite 3.12 3.2"
  },
  {
    "standard_id": "IS 1127: 1970",
    "title": "DIMENSIONS AND WORKMANSHIP OF NATURAL BUILDING STONES FOR MASONRY WORK",
    "section": "STONES",
    "full_text": "IS 1127 : 1970 DIMENSIONS AND WORKMANSHIP OF NATURAL BUILDING STONES FOR MASONRY WORK (First Revision)\n1. Scope — Recommendations for the dimensions and workmanship of natural building stones used for various types of stone masonry. 2. Dimensions and Tolerances 2.1 Dimesion – See Table 1. (based on thickness of mortar joints 3 mm for ashlar masonry, 6 mm for block in course and 10 mm for square rubble). TABLE 1 DIMENSIONS OF NATURAL BUILDING STONES Sl.No. Type of Masonry Length Breath Height mm mm mm (1) (2) (3) (4) (5) i) Stones for ashlar 597 297 297 697 347 347 797 397 397 i) Stones for block in course 394 194 194 494 244 244 iii) Stones for square rubble 90 90 90 140 90,140 90,140 190 90,140,190 90,140,190 240 90,140,190 90,140,190 290 90,140,190,240 90,140,190,240 390 90,140,190,240,290 90,140,190,240,290 440 90,140,190,240,290 90,140,190,240,290 490 90,140,190,240,290 90,140,190,240,290 590 90,140.190,240,290 90,140,190,240,290 iv) Stones for random rubble. May be of any size and shape but not less than 150 mm in any direction. v) Stones for sills and a) 890,990, lintels. 1090,1190, 90, 190, 290, 390, 490 90, 140, 190 1290 b) 1390,1490, 1590,1690, 190, 290, 390, 490, 590 140, 190, 240, 290 1790 vi) Stones for arches, domes The dimensions depend on the particulars of the curve and circular moulded work. vii) Coping stones. 190,290,390, 490,590,690, 200, 300, 400, 500, 600 100,150,200 790 viii) Kerb stones. 390,490,590, 100, 200, 30 300, 400, 500 690,790 3.3 2.2 Tolerances a) For stones required in ashlar masonry— 1) Length and breath ± 5 mm – 10 mm 2) Height ± 5 mm b) For stones required for other than ashlar masonry— 1) Length and breath ± 5 mm – 10 mm 2) Height ± 5 mm 3. Workmanship — Stratified rocks shall be so quarried and dressed that the stones when set in building, are laid along the plane of stratification. Note — For details on dressing of stones, refer to the standard. For detailed information, refer to IS1127:1970 Specification for dimensions and workmanship of natural building stones for masonry work (first revision)."
  },
  {
    "standard_id": "IS 1128: 1974",
    "title": "LIMESTONE (SLAB AND TILES)",
    "section": "BUILDING LIMES",
    "full_text": "IS 1128 : 1974 LIMESTONE (SLAB AND TILES) (First Revision)\n1. Scope — Requirements for dimensions and 2.2 The curvature in any direction shall not exceed physical properties of limestone slabs and tiles for use 5 mm. in flooring and face work. 3. Dimensions — See Table 1. 2. General Requirements 4. Tolerances in Thickness +5 mm upto 25 mm thickness and 2.1 Stone shall be without any soft veins, cracks or ±5 mm for thickness above 25 mm. flaws and shall have a uniform texture. 5. Physical Properties— See Table 2. TABLE 1 STANDARD SIZES OF LIMESTONE SLABS AND TILES Length Breadth Thickness (1) (2) (3) 15 to 60 cm in stages of 5 cm 15 to 60 cm in stages of 5 cm 15 to 95 mm in stages of 10mm 60 to 100 cm in stages of 10 cm 30 to 100 cm in stages of 10 cm - do- 100 to 150 cm in stages of 10 cm 30 to 100 cm in stages of 10 cm 25 to 95 mm in stages of 10 mm TABLE 2 PHYSICAL PROPERTIES OF LIMESTONE SLABS. Sl.No. Characteristics Requirements (1) (2) (3) i) Water absorption 0.15 percent by weight ii) Transverse strength 70 kgf/cm2 iii) Durability Shall not develop signs of spalling, disintegration of cracks. Note — For methods of tests, refer to IS 1121(Part 2):1974 Methods of test for determination of strength properties of natural building stones.Part 2 Transverse strength (first revision), IS 1124:1974 Method of test for determination for water absorption, apparent specific gravity and porosity of natural building stones (first revision) and IS 1126:1974 Method of test for determination of durability of natural building stones (first revision) For detailed information, refer to IS 1128:1974 Specification for limestone (slab and tiles) (first revision). 3.4"
  },
  {
    "standard_id": "IS 1130: 1969",
    "title": "MARBLE (BLOCKS, SLABS AND TILES)",
    "section": "STONES",
    "full_text": "IS 1130 : 1969 MARBLE (BLOCKS, SLABS AND TILES)\n1. Scope — Requirements for sizes, physical 5. Tolerance — With thickness 18 to 24mm properties, quality and workmanship of marble (block, in the same piece. slabs and tiles) 5.1 Blocks — + 2 percent for all dimensions. 2. Classification 5.2 Slabs — + 2 percent for length and width (a) white, and ± 3 percent for thickness (b) coloured 5.3 Tiles — + 4 percent for length and width and for thickness see 4.2. 3. General Requirements — The marble, as far as possible, shall be free from foreign inclusions and 6. Physical Properties See Table 1 prominent cracks. TABLE 1 PHYSICAL PROPERTIES OF MARBLE 4. Sizes Sl. Characteristic Requirement No. 4.1 Blocks and slabs, shall be supplied in following (1) (2) (3) sizes: i) Moisture absorption Max 0.4% after 24 hours immersion by weight Length Width Thickness in cold water. ii) Hardness Min 3 Blocks 30 to 250 cm 30 to 100 cm 30 to 100 mm Slabs 70 to 250 cm 30 to 100 cm 20 to 150 mm iii) Specific gravity Min 2.5 7. Workmanship — Edges of the slabs and tiles shall be true. Finishes may be one of the following: Note — All the sizes given are in stages of 10.cm or mm a) Sand and/or abrasive finish, 4.2 Tiles shall be supplied in following sizes : b) Hone finish, or 60cm × 60 cm; 50cm × 50 cm; 40cm × 40 cm; c) Polished finish. Note — A short note on grouping of marble in the two 30cm × 30 cm; 20cm × 20 cm; 10cm × 10 cm; categories mentioned above in 2 is given in Appendix A of the standard. with thickness 18 to 24 mm in the same piece. Note — For method of tests, refer to IS 1122:1974 Method of test for determination of true specific gravity of natural building stones (first revision), and IS 1124:1974 Method of test for determination of water absorption, apparent specific gravity and porosity of natural building stones (first revision). For detailed information, refer to IS 1130:1969. Specifications for marble (blocks, slabs and tiles. 3.5"
  },
  {
    "standard_id": "IS 3316: 1974",
    "title": "STRUCTURAL GRANITE",
    "section": "STONES",
    "full_text": "IS 3316 : 1974 STRUCTURAL GRANITE (First Revision)\n1. Scope — Covers selection, grading and strength 3.2 Specific Gravity — Shall not be less than 2.6. requirements of structural granite for the various 3.3 Water Absorption — Shall not be more than 0.5 constructional uses. percent. Note — Granite is a structural and ornamental stone because 4. Dimensions of its high compressive strength, durability and resistance to wear and abrasion. Fine grained varitey takes and preserves high polish and is suitable for ornamental and monumental 4.1 Slabs — The slabs shall be rectangular or square work. Available in different colours such as grey, mottled and of specified dimensions. The tolerance in length grey, red, pink, dark blue, white or green, depending on and breadth shall be ± 2 mm and thickness ±1mm. The component minerals. Granite containing injurious minerals such as pyrites and marcasite shall be excluded. bottom face may be rough but the top surface shall be fine dressed and joint faces shall be dressed back square 2. General Requirements — Shall be free from with the top surface for at least 50 mm, without flaws, injurious veins, cavities and similar imperfections. hollowness or spalling off. 3. Strength Requirements 4.2 Blocks for Masonry — Dimensions shall be as specified. Tolerance + 5 mm for facing blocks. edges of blocks shall be dressed according to IS 1129 : 1972.* 3.1 Compressive Strength — Shall not be less than 1 000 kgf/cm2. * Recommendations for dressing of natural building stones (first revision). Note — For methods of tests, refer to IS 1121Part 11974 Method test for determination of strength properties of natural building stones. Part 1 Compressive strength (first revision), IS 1122:1974 Method of test for determination of true specific gravity of natural building stones (first revision) and IS 1124:1974 Method of test for determination of water absorption, apparent specific gravity and porosity of natural building stones (first revision). For detailed information, refer to IS 3316:1974 Specifications for structural granite (first revision). 3.6"
  },
  {
    "standard_id": "IS 3620: 1979",
    "title": "LATERITE STONE BLOCK FOR MASONRY",
    "section": "STONES",
