Repository: navlanipranjal631-tech/bis-sahayak

# 🛡️ BIS Sahayak — BIS Standards Compliance Assistant

> **AI-powered RAG system that turns product descriptions into accurate BIS standard recommendations in seconds — helping Indian MSEs navigate compliance instantly.**

Built for the **BIS Standards Recommendation Engine Hackathon** | Track: AI / RAG

---

## 🎯 Problem Statement

Indian Micro and Small Enterprises (MSEs) spend **weeks** identifying which Bureau of Indian Standards (BIS) regulations apply to their products. A small cement block manufacturer in Rajasthan has no easy way to know which IS standard governs their product — until now.

**BIS Sahayak** solves this in **under 0.02 seconds.**

---

File: data/metadata.json (part 16 of 46)
[
    "full_text": "IS 5531 : 1988 CAST IRON SPECIALS FOR ASBESTOS CEMENT PRESSURE PIPES FOR WATER, GAS AND SEWAGE (First Revision)\n1. Scope — Requirements for cast iron specials to 5.3 Cast Iron Plain and Reducers be used with asbestos cement pressure pipes for water, gas and sewage. Nominal Dia Nominal Dia (Large end) (Small end) 1.2 Applicable to cast iron specials for use with 100 80 asbestos cement pressure pipes suitable for connection 125 80,100 with cast iron detachable joints or asbestos cement 150 80, 100, 125 200 100, 125, 150 couplings. 225 125,150, 200 250 80, 100, 125,150, 200, 250 2. Material — As per the psrescribed standard 300 80, 100, 125,150, 200, 250, 300 350 200, 250, 300, 350 3. Mechanical Tests 400 200, 250, 300, 350, 400 500 250, 300, 350, 400,450, 500 3.1 Tensile Strength — Min. 150 MPa. 600 300, 350, 400, 450, 500, 600 3.2 Brinell Hardness— Not to exceed 215 HBS. 5.4 Cast Iron Crosses 4. Hydrostatic Test Nominal Dia 80,100,125,150,250, 300, 350, 400, 450, 500, 600 4.1 Shall withstand (without showing leakage, sweating 5.5 Cast Iron Plain and Flanged Spigots— or other defects) the test pressure, maintained for atleast 15 seconds, as specified in IS 1592 : 1989 for the class Nominal Dia 80, 100, 125, 150, 250, 300 of asbestos cement pressure pipes with which they are 350, 400, 450, 500, 600 to be used. 5.6 Cast Iron Plain and Tees and Plain and Waves 5. Dimensions — (mm) Nominal Dia Nominal Dia (Main) (Branch) 5.1 Cast Iron Plain and Bends 80 80 100 80,100 Nominal Dia 80, 100, 125, 150, 200, 250, 125 80,100,125 300, 350, 400, 450, 500, 600 150 80, 100,125,150 Bend Angle 900, 450, 22½0, and 11¼0 200 80,100,125,150,200 250 80,100,125,150,200,250 5.2 Cast Iron Plain and Bends 300 80,100,125,150,200,250, 300 350 200,250,300,350 Nominal Dia 80, 100, 125, 150, 200, 250, 400 200,250,300,350,400 300, 350, 400 450 250,300,350,400,450 500 250,300,350,400,450,500 Length 125, 130, 135, 140, 150, 600 300,350,400,450,500,600 153, 160, 165, 170. 6. Tolerances Nominal Dia 450, 500, 600 Wall thickness, e — (2.00 mm + 0.05 e) Length 175, 180, 185 (see note) Flange thickness, b ± (3.00 mm + 0.05 b) 10.50 where 6.2 Mass — Tolerance on the mass of the specials shall e = standard thickness of the wall in mm, and be ± 8 percent except for bends and fittings with more b = standard thickness of the flange in mm. than one branch and non-standard fittings, where it shall be ± 12 percent. Note — No limit for the plus tolerances is specified. 7. Coatings 6.1 Other Dimensions 7.1 Coating shall not be applied to any castings, unless Dimension Tolerance its surface is clean, dry and free from rust. mm Machined outside diameters +1.5 7.2 In all cases where the coating material has tar or similar base, it shall be smooth, tenacious and hard (D and d) – 1.0 2 2 enough not to flow when exposed to a temperature of Length (l) and height (h) +15 650C but not so brittle at a temperature of 00C as to clip – 10 off when scribed lightly with a pen knife. Note— For method of test, refer to IS 1500 : 1983 Method for brinell hardness test for metallkic materials (second revision). For detailed information, refer to IS 5531 : 1988 Specification for cast iron specials for asbestos cement pressure pipes for water, gas and sewage (second revision). 10.51"
  },
  {
    "index": 187,
    "standard_id": "IS 6163: 1978",
    "title": "CENTRIFUGALLY CAST (SPUN) IRON LOW PRESSURE PIPES FOR WATER, GAS AND SEWAGE",
    "section": "SANITARY APPLIANCES AND WATER FITTINGS",
    "full_text": "IS 6163 : 1978 CENTRIFUGALLY CAST (SPUN) IRON LOW PRESSURE PIPES FOR WATER, GAS AND SEWAGE (First Revision)\n1. Scope — Requirements for centrifugally cast (spun) 5. Sizes (in mm) iron low pressure pipes, known as LP pipes, for 5.1 Sockets and Spigots of Low Pressure Pipes (Lead conveyance of water, gas and sewage, manufactured in Joint) metal or sand moulds. Nominal External Socket 1.2 This standard is applicable to cast iron pipes having Dia Dia spigots and sockets as specified in this standard, and of Barrel Internal Depth also to pipes with other types of joints particularly rubber Dia. joints. In case of rubber joints the inner profile of the 80 98 116 84 socket end of the pipe shall depend on the type of rubber 100 118 137 88 125 144 163 91 joint ensuring that the overall dimensions are maintained 150 170 189 94 for reasons of safety and interchangeability. 200 222 241 100 250 274 294 103 2. Mechanical Tests 300 326 346 105 350 378 398 107 2.1 Ring Test (for Pipes Cast in Metal Moulds) 400 429 449 110 450 480 501 112 Up to and including Modulus of Rupture 500 532 553 115 300 mm nominal dia. 40 kgf/mm2, Min 600 635 657 120 700 738 760 122 2.2 Tensile Test 750 790 813 123 2.2.1 Pipes Cast in Metal Moulds 5.2 Socket and Spigot Low Pressure Pipes – Class LP Nominal Dia Tensile Strength Min Nominal Barrel Mass Approx Dia kg/m Over 300 mm and 20 kgf/mm2 External Thickness up to 600 mm Dia. Over 600 mm 18 kgf/mm2 80 98 4.9 10.25 2.2.2 Pipes Cast in Sand Moulds 100 118 5.1 12.94 125 144 5.4 16.82 Tensile strength 18 kgf/mm2, Min 150 170 5.7 21.04 (all diameters) 200 222 6.5 31.48 3. Brinell Hardness Test — Hardness of external 250 274 7.0 42.00 unmachined surface shall not exceed 230 HB. 300 329 7.6 54.27 350 378 8.8 72.20 400 429 9.4 87.70 4. Hydrostatic Test — Shall withstand test 450 480 10.0 105.70 pressure of 17.5 kf/cm2 without showing leakage, 500 532 11.4 132.20 sweating or other defects, when kept under pressure 600 635 12.6 175.80 for 15 seconds. All pipes shall withstand a test pressure 700 738 14.0 226.60 of 6 kgf/cm2 after installation. 750 790 14.6 253.40 Working length – 3.66, 4, 4.88 and 5.5 m. 10.52 6. Tolerances Where a) External diameter of barrel “f” is caulking space of joint ± ½f = + (4.5+0.0015 dn) mm in mm — 9 + 0.003 dn dn — Nominal dia in mm b) Internal diameter of socket e — Wall thickness in mm ± ½f = + (3+0.001 dn) mm 7. Mass c) Depth of socket Nominal dia up to 600 mm — ± 5 mm 7.1 Density of cast iron is taken as 7.15 kg/dm3. Tolerance ± 5 percent. Nominal dia over 600 mm — ± 10 mm 8. Coating —Where coating material has tar or similar d) Length — ± 25 mm base, it shall be smooth and tenacious and hard enough e) Wall thickness — (1 + 0.05 e) mm not to flow at temperature of 77°C and not so brittle as f) Maximum deviation from straight line (in mm) to chip off at 0°C when scribed lightly with a penknife. shall not be greater than 1.25 times the length of pipe in When pipes are used for conveying potable water, metres. inside coating shall not contain any constituent soluble such water or any ingredient which could impart any taste or odour to the potable water after sterilization and washing of the mains. Note — For method of test refer to IS 1500 : 1983 Method for Brimell hardness test for metallic materials(second revision) For detailed information, Refer to IS 6163 : 1978 Specification for centrifugally cast (spun) iron low pressure pipes for water, gas and sewage. 10.53"
  },
  {
    "index": 188,
    "standard_id": "IS 6418: 1971",
    "title": "CAST IRON AND MALLEABLE CAST IRON FLANGES FOR GENERAL ENGINEERING PURPOSES",
    "section": "GENERAL",
    "full_text": "IS 6418 : 1971 CAST IRON AND MALLEABLE CAST IRON FLANGES FOR GENERAL ENGINEERING PURPOSES\n1. Scope 1.2.Type of gasket and gasket materials are not covered in the standard and shall be subject to agreement 1.1 Covers grey cast iron and malleable cast iron between the manufacturer and the purchaser. flanges for general engineering purposes, which shall be applicable from 0 to 300°C for oil, water, steam, 2. Pressure and Temperature Rating — compressed air, gases and other non-corrosive fluids. Table1 TABLE 1 PRESSURE TEMPERATURE RATINGS FOR GRLY AND MALLEABLE CAST IRON FLANGES Nominal Typeof Material Design Pressure (N/mm2) at Temperature °C Pressure N/mm2 Cast Iron Malleable –10 150 180 200 220 250 260 300 Cast Iron to 120 (1) (2) (3) (4) (5) (6) (7) (8) (29) (30) (31) 0.25 15 — 0.25 — — — — — — — 20 — 0.25 0.23 0.20 0.20 0.20 0.18 0.17 0.15 0.60 15 — 0.60 — — — — — — — 20 — 0.60 0.56 0.52 0.50 0.50 0.45 0.43 0.36 IS : 2107 0.60 0.58 0.56 0.55 0.55 0.50 0.50 0.50 IS : 2108 0.60 0.58 0.56 0.55 0.55 0.50 0.50 0.50 1.0 15 — 1.0 — — — — — — — 20 — 1.0 0.92 0.85 0.80 0.80 0.70 0.68 0.60 1.6 20 — 1.60 1.48 1.39 1.30 1.30 1.10 1.08 1.00 — IS : 2107 1.60 1.48 1.52 1.50 1.40 1.40 1.38 1.30 — IS : 2108 1.60 1.56 1.52 1.50 1.40 1.40 1.38 1.30 2.5 25 — 2.50 2.30 2.12 2.00 1.80 1.80 1.75 1.60 — IS : 2107 2.50 2.30 2.35 2.30 2.20 2.10 2.08 2.00 — IS : 2108 2.50 2.42 2.35 2.30 2.20 2.10 2.08 2.00 Note — For grey cast iron flanges, the pressure and temperature Table 2 0.25/1 Integral grey cast iron flanges rating shall be reduced by 25 percent, where moderate shock (as Nominal pressure— 0.25 N/mm2. may occur in efficient boiler fee main) is likely to be present. Nominal size — 10 to 4000 mm Note — Intermediate values may be obtained by linear Table 3 0.6/1 Integral grey cast iron flanges interpolation.1 N/mm2 = 0.012 kg/mm2. Nominal pressure — 0.6 N/mm2 3. Designation —By nominal size and flange table Nominal size — 10 to 3600 mm reference. First part of the table reference is nominal Table 4 0.6/2 Malleable cast iron integral flanges pressure and the second part indicates the material and Nominal pressure — 0.6 N/mm2 type of flange as follows Nominal size — 10 to150 mm Table 5 0.6/3 Malleable cast iron screwed boss a) Grey cast iron— intergral (1) flanges Nominal pressure — 0.6 N/mm Nominal size — 6 to 150 mm b) Malleable cast iron—integral (2) Table 6 1.0/1 Integral grey cast iron flanges Nominal pressure — 1.0 N/mm2 c) Malleable cast iron — screwed boss (3) Nominal size — 200 to 3000 mm 10.54 Table 7 1.6/1 Integral grey cast iron flanges Note 2 – For typical illustration of “Integral Flange” and Nominal pressure — 1.6 N/mm2 “Screwed Boss Flange “See Figures 1and 2 of the standard. Nominal size — 10 to 1000 mm Note 3 – For detailed dimensions see Table 2 to 12 of the Table 8 1.6/2 Malleable cast iron integral flanges standard. Nominal pressure— 1.0 and 1.6 N/mm2 4. Flange Facing Nominal size — 10 to 150 mm Table 9 1.6/3 Malleable cast iron screwed boss a) Smooth — With no visible tool marks, or flanges b) Serrated — With a continuous sprial groove Nominal pressure— 1.0 and 1.6 N/mm2 of 1.5 mm pitch and approximately 0.25mm Nominal size — 6 to 150 mm deep. Table 10 2.5/1 Integral grey cast iron flanges Nominal pressure — 2.5 N/mm2 5. General Nominal size — 10 to 500 mm Table 11 2.5/2 Malleable cast iron integral 5.1 Flange surfaces shall be free from casting surface flanges defects and segregations. Nominal pressure — 2.5 N/mm2 5.2 It is recommended to use stud bolts with nuts on Nominal size — 10 to 150 mm both sides for nominal pressures above 15 kgf/cm2. Table 12 2.5/3 Malleable cast iron screwed boss flanges 6. Hydraulic Test —Test pressure applied to the joint Nominal pressure — 2.5 N/mm2 shall not exceed 1.5 times the nominal pressure for Nominal size — 6 to 150 mm flanges. Note 1— Nominal sizes are 6, 8, 10, 15, 20, 25, 32, 40,50, 65, 80, 100, 125, 150, 200, 300, 350, 400, 500, 600, 700, 800, 900, 1000, 1200, 1400, 1600, 1800, 2000, 2200, 2400, 2600, 2800, 3000, 3200, 3400, 3600, 3800 and 4000. For detailed information, refer to IS 6418 : 1971 Specification for cast iron and malleable cast iron flanges for general engineering purposes. 10.55"
  },
  {
    "index": 189,
    "standard_id": "IS 7181: 1986",
    "title": "HORIZONTALLY CAST IRON DOUBLE FLANGED PIPES FOR WATER, GAS AND SEWAGE",
    "section": "SANITARY APPLIANCES AND WATER FITTINGS",
    "full_text": "IS 7181 : 1986 HORIZONTALLY CAST IRON DOUBLE FLANGED PIPES FOR WATER, GAS AND SEWAGE (First Revision)\n1. Scope –Requirements for double flanged cast iron 2.2 Nominal Thickness — 10.0, 10.5, 11.1, 11.7, 12.8, pipes of Class B only up to dn 750 for pressure main 14.0, 15.2, 16.3, 17.5, 18.7, 19.8, 22.2, 24.5 and 25.6 lines of water, gas and sewage manufactured by corresponding to nominal diameters 80 to 750 mm horizontal castings in sand moulds. respectively. 5. Tolerances 2. Mechanical Tests 5.1 On External Diameter 2.1 Tensile Test — Minimum 150 MPa. Dimension Nominal Diameter Tolerance 2.2 Hardness — Not more than 230 HBS. DN mm External diameter All diameters ± (4.5+0.0015 DN) 3. Hydrostatic Test — Shall not show any sign of of barrel (DE) leakage, sweating or other defects when pressure 5.2 On Thickness indicated below is applied for 15 s. Dimension Tolerance HYDROSTATIC TEST PRESSURE FOR Wall thickness – (1+0.05e) HORIZONTALLY CAST PIPES Flange thickness ± (2+0.05b) Nominal Diameter Test Suggested Where e = thickness of wall in mm, and DN Pressure Maximum b = thickness of flange in mm. Hydraulic Working 5.3 On length — ± 10 mm Pressure Deviation from a straight line— Less than 0.00125 l including where l is the length. Surge (1) (2) (3) 6. Coating MPa MPa Upto and including 300 mm 2.5 1.2 6.1 Coating shall not be applied to any pipe unless its Over 300 mm and upto and 2.0 1.0 surfaces are clean, dry and free from rust. including 600 mm 6.2 In all cases where the coating material has a tar or Over 600 mm 1.5 0.6 similar base, it shall be smooth and tenacious and hard 4. Sizes enough not to flow when exposed to a temperature of 65°C but not so brittle at a temperature of 0°C as to chip 2.1 Nominal diameter— DN : 80, 100, 125, 150, 200, off when scribed lightly with a penknife. 250, 300, 350, 400, 450, 500, 600, 700 and 750 mm. Working Lengths — 2.75 and 3 m. For detailed information, Refer to IS 7181 : 1986 Specification for horizontally cast iron double flanged pipes for water, gas and sewage (first revision). 10.56"
  },
  {
    "index": 190,
    "standard_id": "IS 8329: 2000",
    "title": "CENTRIFUGALLY CAST (SPUN) DUCTILE IRON PRESSURE PIPES FOR WATER, GAS AND SEWAGE",
    "section": "FLOOR WALL ROOF COVERINGS AND FINISHES",
    "full_text": "IS 8329 : 2000 CENTRIFUGALLY CAST (SPUN) DUCTILE IRON PRESSURE PIPES FOR WATER, GAS AND SEWAGE (First Revision)\n1. Scope — Specifies the requirements and 1.5.Fittings conforming to IS 13382 : 1992* may also be associated test methods applicable to ductile iron pipes used with ductile iron pipes, when the pressure manufactured in metal (lined or unlined) or sand moulds requirements matches. and their joints for the construction of pipe lines : 2. Classification — to convey water, sewage or gas 2.1 K7, K8, K9, K10, K12, ..... depending on service — to be installed below or above ground conditions and manufacturing process. — operated with or without pressure. 2.2 Wall Thickness, “e” 1.2.This standard also specifies requirements for e = K (0.5 + 0.001 dn) materials, dimensions and tolerances, mechanical where properties and standard coatings and linings of ductile e = wall thickness in mm dn = the nominal diameter, and iron pipes. K = the whole number coefficient. 1.3 The standard applies to pipes, which are — 2.3 The value of K will depend on the following service Manufactured with socketted, flanged or spigot ends conditions: for jointing by means of various types of gaskets, which are not with in the scope of this standard and normally SERVICE CONDITIONS to be delivered externally and internally lined and are Nominal Water Sewers Gas Mains suitable for fluid temperatures between 0°C and 50°C, Dia Main excluding frost. 80 - 300 K9 - K12 K7 - K12 K9 - K12 350 - 600 K8 - K10 K7 - K10 K9 - K10 1.4.This standard does not include the provisions for 700 - 2000 K7 - K10 K7 - K10 K9 - K10 fittings used with the pipes conforming to this standard. A separate standard IS : 9523 covers the specification 2.4 Minimum classes for screwed or welded on flange on such fittings. pipes as per working criteria : MINIMUM CLASS FOR DUCTILE IRON FLANGED PIPES Nominal Screwed on Flange Welded on Flange Dia Minimum Minimum PN 10 PN 16 PN 25 PN 40 PN 10 PN 16 PN 25 PN 40 80 – 450 K 9 K 9 K 9 K 9 K9 K9 K9 K9 500– 600 K10 K10 K10 K10 K9 K9 K9 K10 700–1200 K10 K10 K10 — K9 K9 K9 1400– 2000 K10 K10 — — K9 K9 — — Where PN is nom inal pressure. * Pressure pipe lines for cast iron special for mechanical and push on flexible joints for water, gas and sewage. 10.57 3. Joints 5. Tests a) Push on joint 5.1. Tensile and Elongation b) Flanged joint Nominal Minimum Minimum c) Fexible joints and Inter connection Diameter Tensile Elongation d) Restrained joints (dn) mm Strength at Break, Note – For details see 6 of the standard. MPa Percent 80 – 1000 420 10 4. Rubber Gasket — As per IS 5382 : 1985 for 1000 – 2000 420 7 push on joints and mechanical joints, and as per IS 638: 5.2.Brindl hardness shall not exceed 230 HB. 1979 for flanged joints. 5.3.Hydrostatic test Nominal ‘P’- Minimum Hydrostatic Test Pressure at Works, MPa Diameter (dn) mm Centrifugally cast pipes with Pipes with screwed or flexible joints welded-on flanges Class K7 Class K8 Class K9, PN10 PN16 PN25 PN40 Class K10, Flange Flange Flange Flange Class K12 (1) (2) (3) (4) (5) (6) (7) (8) 80 to 300 3.2 4.0 5.0 1.6 2.5 3.2 4.0 350 to 600 2.5 3.2 4.0 1.6 2.5 3.2 4.0 700 to 1000 1.8 2.5 3.2 1.6 2.5 3.2 — 1100 to 2000 1.2 1.8 2.5 1.6 2.5 2.5 — Where “P” is the hydrostatic test pressure at works in MPa, maintained for atleast 10 s, and the pipe shall not show any sign of leakage, sweating or other defects. 6. Dimensions 7. Tolerances — See 15 of the standard. 8. Coating —Any one of the following protection may 6.1 Working Length — 4,5, 5.5 and 6 m for socket and be applied depending upon the external condition of spigot pipes, 4, 5 and 5.5 for flanged pipes. use : 6.2 Nominal Diameter — 80, 100, 125, 150, 200, 250, Metallic zinc with finishing layer. 300, 350, 400, 450, 500, 600, 700, 750, 800, 900, 1000, 1100, 1200,1400, 1600, 1800 and 2000 mm. Zinc rich paint with finishing layer, bituminous paint. 6.3 Wall Thickness — See 2.2. *Rubber sealing rings for Water, Mains, Gas and Sewer (first revision). ++Sheet rubber jointing and Rubber insertion jointing (second Revision) For detailed information, refer to IS 8329:2000 Centrifugally cast (spun) iron, pressure pipes for water, gas and sewage (third revision). 10.58"
  },
  {
    "index": 191,
    "standard_id": "IS 8794: 1988",
    "title": "CAST IRON DETACHABLE JOINTS FOR USE WITH ASBESTOS CEMENT PRESSURE PIPES",
    "section": "CEMENT AND CONCRETE",
    "full_text": "IS 8794 : 1988 CAST IRON DETACHABLE JOINTS FOR USE WITH ASBESTOS CEMENT PRESSURE PIPES (First Revision)\n1. Scope — Requirements for cast iron detachable Nominal Class External joints to be used with asbestos cement pressure pipes Dia Dia of conforming to IS 1592 : 1989*. AC Pipe dn D2 2. Metal —As per the prescribed standard. (1) (2) (3) 250 5 271.0 3. Requirements 10 276.5 15 284.5 3.1 Brinells hardness — Not to exceed 215 HBS. 20 294.5 25 305.5 3.2 Tensile strength — Min. of 150 MPa. 300 5 322.5 10 328.5 15 340.5 3.3 Hydrostatic test — It should not show any leakage, 20 352.5 or sweating or any other defect under a test pressure as 25 366.5 per IS : 1592-1989 maintained for minimum of 15 seconds. 350 5,10 379.5 15 392.0 4. Dimensions for Flanges and Collars 20 405.0 25 419.0 Nominal Class External 400 5,10 432.0 Dia Dia of 15 448.0 AC Pipe 20 463.0 25 478.0 dn D2 450 5,10 482.0 (1) (2) (3) 15 498.0 80 5,10,15 99.5 20 515.0 20 101.5 25 532.0 25 106.5 500 5,10 536.5 100 5,10 120.0 15 554.5 15 121.0 20 572.5 20 126.5 25 591.5 25 132.5 600 5,10 643.5 125 5,10 145.0 15 665.5 15 147.0 20 686.5 20 152.5 25 710.5 25 159.5 150 5,10 171.0 5. Coating 15 176.5 20 183.0 5.1 Coating shall not be applied to any part unless its 25 191.0 surface is clean, dry and free from rust. 200 5 221.0 10 225.0 5.2 In all instances where the coating material has a tar 15 233.5 20 242.5 or similar base, it shall be smooth and tenacious, and 25 253.5 hard enough not to flow when exposed to a temperature of 65°C but not so brittle at a temperature of 0°C as to chip off when scribed lightly with a pensknife. *Asbestos Cement Pressure Pipes (Third Revision). For detailed information, refer to IS 8794 : 1988. Specification for cast iron detachable joints for use with asbestos cement pressure pipes (first revision). 10.59"
  },
  {
    "index": 192,
    "standard_id": "IS 9523: 2000",
    "title": "DUCTILE IRON FITTINGS FOR PRESSURE PIPES FOR WATER, GAS AND SEWAGE",
    "section": "FLOOR WALL ROOF COVERINGS AND FINISHES",
    "full_text": "IS 9523 : 2000 DUCTILE IRON FITTINGS FOR PRESSURE PIPES FOR WATER, GAS AND SEWAGE (First Revision)\n1. Scope 3.1 Tensile test Nominal Type of Tensile Elongatton at 1.1 Requirements for ductile iron fittings for pressure Diameter casting Strength break, percent pipes for water, gas and sewage sizes for 80 to 200mm (Mpa) (Min) (Min) nominal diameter . All size Fittings 420 5 1.2 Applicable to fittings meant for mechanical joints 3.2 Hardness test— Shall not exceed 250 HBS. (bolted gland), push on joints and flanged joints for 4. Hydrostatic test— Shall withstand the pressure jointing by means of various types of gasket. The design test without showing any leakage at prescribed test of socket and gasket are not within the scope. pressure. 1.3 Does not restrict use and development of other types of joints as long as they maintain overall dimensions for 5. Sizes— Nominal sizes of 80, 100, 125, 150, 200, 250, safety and interchargability. 300, 350, 400, 450, 600, 700, 750, 800, 900, 1000, 1100, 1200, 1400, 1600, 1800 and 2000 mm. 1.4 Are normally supplied with externally and internally coated to protect against corrosion. Note – For dimensional and other requirements for socket/ spigot of push on joints, mechanical joints and flanges. See 1.5 A suitable for fluid temperature between 0°C and table 3 to 7 and for fittings table 15 to 31. Tolerances for various dimension of flanges shall be as given in tables 8 to 50 cC excluding frost. 11. Tolerances in ovaliyty is as given in table 12 and 13. 2. General requirements 6. Coating 6.1 External coatings one of the following 2.1 Manufacture — Metal used for manufacture of casting shall conform to the appropriate grade specified a) Metallic zinc with finishing layer (Annex-A) in IS 1865 : 1991* b) Zinc rich paint with finishing layer (Annex-A) 2.2 Thickness – C is calculated by using c) Bituminous paint (Annx C) d) External steerig (Annex D) e = K ( 0.5 + 0.001 DN) where 6.2 Internal lining — following lining may be applied. k = 14, 12 a) Post land cement (with or without additives) dn = Nominal Diameter mortar (Annex-B) 3. Mechanical test b) Blast furnace slag cement mortar (Annex-B) c) High alumina cement mortar (Aannex-B) d) Cement mortar with seal coat (Annex B) e) Bituminus- paint (Annex C) *Iron castings with spheroidal modular or modular graphite (third revision) For detailed information, refer to IS 9523 : 1980 Specification for ductile iron fittings, for pressure pipes for water gas and sewage. 10.60"
  },
  {
    "index": 193,
    "standard_id": "IS 10292: 1988",
    "title": "DIMENSIONAL REQUIREMENTS FOR RUBBER SEALING RINGS FOR C I D. JOINTS IN ASBESTOS CEMENT PIPING",
    "section": "CEMENT AND CONCRETE",
    "full_text": "IS 10292 : 1988 DIMENSIONAL REQUIREMENTS FOR RUBBER SEALING RINGS FOR C I D. JOINTS IN ASBESTOS CEMENT PIPING (First Revision)\n1. Scope — Specifies the dimensional requirements 2. General — Requirements of rubbr sealing rings for rubber sealing rings to be used with cast iron as specified in IS 5382 : 1985, shall be complied with. detachable joints conforming to IS 8794 : 1988* for joining The rubber rings shall conform to type 3 of IS 5382 : the asbestos cement pressure pipes conforming to IS 1985. 1592 : 1989+. This standard covers the dimensions of rubber sealing rings having circular cross section only, 3. Dimensions — See Table up to 600 mm nominal diameter. TABLE 1 DIMENSIONS OF RUBBER SEALING RINGS Nominal Dia of Class Inner Dia Cross Sectional Number Pipe and Joint Y Dia X Per Set mm mm (1) (2) (3) (4) ( 5) 80 5,10,15,20 90 14 2 25 90 14 2 100 5,10,15,20 109 14 2 25 115 14 2 125 5,10,15,20 131 14 2 25 138 14 2 150 5,10,15,20 155 14 2 25 165 14 2 200 5,10,15,20 201 14 2 25 219 14 2 250 5,10,15,20 246 14 2 25 264 14 2 300 5,10,15,20 293 14 2 25 316 14 2 350 5,10,15,20 345 16 2 25 362 16 2 400 5,10,15,20 392 16 2 25 412 16 2 450 5,10,15,20 438 18 2 25 459 18 2 500 5,10,15,20 487 20 2 25 510 20 2 600 5,10,15,20 585 20 2 25 613 20 2 4. Tolerances — A tolerance of ± 5.m0 m shall be *Cast iron detachable joints for use with asbestos cement pressure 0 pipes (first revision) allowed on the cross sectional dia. *Rubber sealing rings for gas mains, water mains and sewers (first +Asbestos cement pressure pipes (third revision) revision) For detailed information, refer to IS 10292 : 1988. Specification for dimensional requirements for rubber sealing rings for C I D joints in asbestos cement piping (first revision). 10.61"
  },
  {
    "index": 194,
    "standard_id": "IS 10299: 1982",
    "title": "CAST IRON SADDLE PIECES FOR SERVICE CONNECTION FROM ASBESTOS CEMENT PRESSURE PIPES",
    "section": "CEMENT AND CONCRETE",
    "full_text": "IS 10299 : 1982 CAST IRON SADDLE PIECES FOR SERVICE CONNECTION FROM ASBESTOS CEMENT PRESSURE PIPES\n1. Scope — Requirements for cast iron saddle piece 3. Tests for service connection from asbestos cement pressure 3.1.Tensile test— Minimum 150 MPa. pipes conforming to IS 1592 : 1989* 3.2 Brinell Hardness — Not more than 215 HB. 2. Metal —As per the prescribed standard. 4. Dimensions see Table 1 TABLE 1 DIMENSIONS FOR SADDLE PIECES Nominal Thickness of Width of Boss Boss Tapping Mass Diameter Saddle or Saddle or Diameter Thickness Size of Pipe Strap Strap (DN) (t) (b) (d) (t1) Max Kg (1) (2) (3) (4) (5) (6) (7) 80 11 38 60 13 25 1.7 100 11 42 65 13 25 2.0 125 11 45 75 13 25 2.5 150 12 45 75 14 37 3.0 200 12 45 85 14 37 3.9 5. Tolerances 7. Coating Dimensions Tolerances mm 7.1 Coating shall not be applied to any part unless its Cored holes and other surface is clean, dry and free from rust. ± 2 dimensions 7.2 In all instances where the coating material has a tar Drilled holes ± 1.5 or similar base, it shall be smooth and tenacious and hard enough not to flow when exposed to a temperature 6. Mass— Shall be calculated by taking the density of of 77°C but not so brittle at a temperature of 0°C as to the cast iron as 7.15 kg/dm3. Tolerance shall be –5 chip off when scribed lightly with a penknife. percent. No unit for plus tolerance is specified. * Asbestos cement pressure pipes (third revision) For detailed information, refer to IS 10299 : 1982 Specification for cast iron saddle pieces for service connection from asbestos cement pressure pipes. 10.62"
  },
  {
    "index": 195,
    "standard_id": "IS 12820: 2004",
    "title": "DIMENSIONAL REQUIREMENTS OF RUBBER GASKETS FOR MECHANICAL JOINTS AND PUSH-ON JOINTS FOR USE WITH CAST IRON PIPES AND FITTINGS FOR CARRYING WATER, GAS AND SEWAGE",
    "section": "SANITARY APPLIANCES AND WATER FITTINGS",
    "full_text": "IS 12820 : 2004 DIMENSIONAL REQUIREMENTS OF RUBBER GASKETS FOR MECHANICAL JOINTS AND PUSH-ON JOINTS FOR USE WITH CAST IRON PIPES AND FITTINGS FOR CARRYING WATER, GAS AND SEWAGE (First Revision)\n1. Scope— Specifies the dimensional requirements TABLE 2 DIMENSIONS OF RUBBER for rubber gaskets to be used in cast iron pipes/fittings GASKETS FOR MECHANICAL for the mechnical joints and push-on flexible joints for JOINT carrying water, gas and sewage. All dimensions in millimetres. 2. Requirement for Gaskets — As per IS 5382 Nominal Dimensions : 1985*. Diameter DN N Q R T U V 3. Quality (1) (2) (3) (4) (5) (6) (7) 80 130 98 32 10 16 6 TABLE 1 TYPE OF RUBBER AND HARDNESS 100 150 118 32 10 16 6 125 176 144 32 10 16 6 Joint Type of Rubber* Hardness IRHD 150 202 170 35 10 16 6 200 254 222 35 10 16 6 Mechanical Joint 4 60 ± 5 250 308 274 35 10 17 6 — Bulb2 50 ± 5 300 360 326 35 10 17 6 Push-on-joint 350 416 378 40 10 19 8 — Heel5 80 ± 4 400 467 429 40 10 19 8 450 518 480 40 10 19 8 + Refer to Table 1 of IS 5382 : 1985 500 570 532 45 10 20 8 600 675 635 45 10 20 8 4. Dimensions — Refer to the Figs. in the Standard. 700 788 738 45 10 25 8 See Tables 2 and 3 . 750 840 790 45 10 25 8 800 892 842 45 15 25 8 + Rubber sealing rings for gas mains, water mains and sewers 900 995 945 45 15 25 8 (first revision) 1000 1098 1048 45 15 25 8 1050 1184 1124 50 15 30 10 1100 1220 1152 55 20 34 10 1200 1324 1256 55 20 34 10 1500 1635 1567 60 20 34 10 TABLE 3 DIMENSIONS OF RUBBER GASKETS FOR PUSH-ON JOINTS Nominal Diameter Bulb Heel Height dn C J A D N B (1) (2) (3) (4) (5) (6) (7) 80 16 122 10 5 124 26 100 16 142 10 5 144 26 125 16 169 10 5 171 26 150 16 196 10 5 198 26 200 18 252.5 11 6 254.5 30 250 18 306 11 6 308 32 300 20 362.5 12 7 364.5 34 350 20 416 12 7 418 34 400 22 472 13 8 474 38 450 22 525 13 8 527 38 500 24 580 14 9 582 42 600 26 689 15 10 691 46 700 29 799 17.5 10 801.5 51 750 30 854 18.5 10.3 856.5 52.5 800 30 906 18.5 10.3 908.5 52.5 900 30 1009 18.5 10.3 1012 52.5 1000 30 1118 18.5 10.3 1120 52.5 1050 30.5 1181 19 10.3 1183 52.5 10.63 5. Tolerances TABLE 5 TOLERANCES ON DIMENSIONS OF RUBBER GASKETS FOR PUSH-ON JOINTS TABLE 4 TOLERANCES ON DIMENSIONS OF RUBBER GASKETS FOR MECHANICAL JOINTS Sl.No. Dimension Nominal Diameter Tolerances (mm) (mm) Sl.No. Dimension Nominal Tolerances i) Bulb Diameter (mm) (mm) i) Thickness, U 80 to 600 ±1.0 C 80 to 600 ±0.5 250 to 1050 ± 0.8 700 to 1500 ±1.5 700 to 1050 ±1.0 ii) Internal diameter, Q 80 to 300 ±1.5 J 80 to 125 ±1.0 350 & 400 ±2.0 50 to 300 ±1.5 350 & 400 ±2.0 450 to 600 ±3.0 450 to 600 ±3.0 700 to 1500 ±4.0 700 to 800 ±4.0 iii) Width, R 80 to 600 ±5.0 900 to1050 ±6.0 700 to 1500 ±8.0 ii) Heel iv) Dimension, V 80 to 600 ±2.0 A 80 to 250 ±0.5 300 to 450 ±0.6 700 to 1500 ±3.0 500 to 1050 ±0.8 v) Dimension, T 80 to 750 ±2.0 D 80 to 250 ±0.3 800 to 1500 ±4.0 300 to 700 ±0.4 750 to 1050 ±0.5 N 80 to 125 ±1.0 150 to 300 ±1.5 350 & 400 ±2.0 450 to 600 ±3.0 700 to 800 ±4.0 900 to 1050 ±6.0 iii) Height B 80 to150 ±0.5 200 to 600 ±0.8 700 to1050 ±1.0 FIG. 1 & 2 For detailed information, refer to IS 12820 : 2004. Specification for dimensional requirements of rubber gaskets for mechanical joints and push-on-joints for use with cast iron pipes and fittings for carrying water, gas and sewage (first revision) 10.64"
  },
  {
    "index": 196,
    "standard_id": "IS 12987: 1991",
    "title": "CAST IRON DETACHABLE JOINTS FOR USE WITH ASBESTOS CEMENT PRESSURE PIPES (LIGHT DUTY)",
    "section": "CEMENT AND CONCRETE",
    "full_text": "IS 12987 : 1991 CAST IRON DETACHABLE JOINTS FOR USE WITH ASBESTOS CEMENT PRESSURE PIPES (LIGHT DUTY)\n1. Scope — Covers the requirements for cast iron Note — Nominal diameter of detachable joint shall refer to detachable joints to be used with asbestos cement the corresponding nominal diameter of the asbestos cement pressure pipes. pressure pipes (light duty) conforming to IS 9627:1980.* 5. Coatings 2. Metal —Prescribed Standard 5.1 Coating shall not be applied to any part unless its 3. Tests Requirements. surface is clean, dry and free from rust 5.2 All cast iron parts shall be coated externally and 3.1 Tensile Strength — Minimum of 150 MPa. internally with the same material; the parts being pre- 3.2 Brinell Hardness — Not more than 215 HBs. heated prior to total immersion in a bath containing a uniformly heated bituminous/tar or other suitable base. 3.3 Hydrostatic test—May be carried out for collars only. The collars shall withstand the test pressure Note — Coal tar should not be used in cast iron detachable specified in Table 1 of IS 9627 : 1980 for 15 Seconds joints used with AC pipes for carrying potable water. without showing any leakage, sweating or other defects. 5.3 In all instances where the coating material has a tar or similar base, it shall be smooth and tenacious and 4. Dimensions hard enough not to flow when exposed to a temperature of 66°C but not so brittle at a temperature of 0°C as to 4.1 Nominal Dia — 50, 80, 100, 125, 150, 200 mm with chip off when scribed lightly with a penknife. classes 5 and 10 for each Dia. for flanges and collars. *Asbestos cement pressure pipes (light duty). +Grey iron castings (fourth revision). For detailed information, refer to IS 12987 : 1991 Specification for cast Iron detachable joints for use with asbestos cement pressure pipes (light duty). 10.65"
  },
  {
    "index": 197,
    "standard_id": "IS 12988: 1991",
    "title": "DIMENSIONAL REQUIREMENTS FOR RUBBER SEALING RINGS FOR CID JOINTS FOR LIGHT DUTY AC PIPES – DIMENSIONAL REQUIREMENTS",
    "section": "SANITARY APPLIANCES AND WATER FITTINGS",
    "full_text": "IS 12988 : 1991 DIMENSIONAL REQUIREMENTS FOR RUBBER SEALING RINGS FOR CID JOINTS FOR LIGHT DUTY AC PIPES – DIMENSIONAL REQUIREMENTS\n1. Scope —Specifies the dimensional requirement for Nominal Class Inner Dia Cross Number rubber sealing rings to be used with cast iron detachable Dia of Pipe “φY” Sectional Per joints conforming to IS : 12987 : 1991* for joining light & Joint Dia,φ X” Set duty asbestos cement pressure pipes conforming to IS mm mm mm : 9627 1980* 50 5 and 10 60 10 2 80 5 and 10 90 14 2 2. General 100 5 and 10 109 14 2 125 5 and 10 131 14 2 2.1 The rubber sealing rings shall conform to the general 150 5 and 10 155 14 2 requirement and type 3 of IS 5382:1985++ 200 5 and 10 201 14 2 3. Dimensions 4. Tolerances +0.5mm 4.1 A tolerance of shall be alllowed on cross −0.0mm sectional diameter “ØX” and ± 1 percenton inner dia “ØY”. FIG. 1 RUBBER SEALING RINGS FOR LIGHT DUTY AC PIPES * Rubber sealing rings for gas mains, water mains and sewers (first revision). † Asbestos cement pressure pipes (light duty). ‡ Cast Iron detachable joints for use with asbestos cement pressure pipes (Light Duty). For detailed information, refer to IS 12988 : 1991 Specification for rubber sealing rings for CID joints for light duty AC pipes–Dimensional requirements. 10.66"
  },
  {
    "index": 198,
    "standard_id": "IS 13382: 2004",
    "title": "CAST IRON SPECIALS FOR MECHANICAL AND PUSH ON FLEXIBLE JOINTS FOR PRESSURE PIPE LINES FOR WATER, GAS AND SEWAGE",
    "section": "SANITARY APPLIANCES AND WATER FITTINGS",
    "full_text": "IS 13382 : 2004 CAST IRON SPECIALS FOR MECHANICAL AND PUSH ON FLEXIBLE JOINTS FOR PRESSURE PIPE LINES FOR WATER, GAS AND SEWAGE (First revision)\n1. Scope — Requirements for cast iron special 3.3 The bolt hole circles shall be concentric with the castings to be used with pressure pipes for carrying bore and shall be located off the centre line, unless water, gas and sewage for sizes from DN 80 mm up to 1 otherwise specified by the purchaser. Where there are 500 mm cast iron and ductile iron. two or more flanges, the bolt holes shall be correctly aligned. 1.2. This standard is applicable to fittings meant for 3.4 The flanges shall be plain faced over the contact mechanical joints (bolted gland), push-on-joints (single surface with a tool mark finishing having a pitch of 1 rubber gasket) and flanged joints. 0.3 mm, serrations may be spiral or concentric. 2. Metal — Shall conform to appropiate grade of 4. Rubber Gaskets – Shall conform to IS 12820 : IS 210 : 1993* 1989+ 3. Joints 5. Tests Requirement 3.1 In case of push-on joints the spigot ends of pipes 5.1 Tensile Test — Minimum 150 MPa. and fittings shall be suitably chamfered for smooth entry of pipe in the socket of the casting fitted with 5.2 Hardness Test — Not more than 210 HBS. rubber gasket. 5.3 Hydrostatic Test — shall not show leakage, 3.2 In case of flange and mechanical joint castings, the sweating or any other defect, under test pressures given flanges shall be at right angle to the axis of the joint. below and maintained for 15 s. The bolt holes shall be cored or drilled. 10.67 ± Nominal Test Presure Diameter dn Castings without Branches Castings with Branches or with Branches not Greater Greater than Half the than Half the Principal Dia Principal Diameter mm MPa MPa (1) (2) (3) Up to and including 300 2.5 2.5 Over 300 and upto 2.0 2.0 and including 600 Over 600 and upto 1.5 1.0 and including 1 500 * Grey iron castings (fourth revision) †Dimensional requirements of rubber gaskets and push-on joints for use with cast iron pipes and fittings for carrying water, gas and sewage. 6. Sizes Nominal Diameter of the casting — 80, 100, Type of Fitting Length Deviation / Tolerance 125, 150, 200, 250, 300, 350, 400, 450, 500, 600, 700,750, mm 800, 900,1 000, 1 050, 1 100, 1 200 and 1 500. Flanged scket L DN 80 to 1 200 : ± 25 Flanged spigot DN 1 400 to 1 600 : ± 35 Note — 1 For dimensional and other requirements for socket/ collar & taper spigot of push on joints mechanicaljoints and flanges see Bend 90o L ± (15 + 0.03 DN ) section 2 = ( Tables 5 to10) of the standard. Bend 45o L ± (10 + 0.025 DN) Note — 2 For dimensional and other requirements for castings see section 3 (Tables 11 to 34) of the standard. Bend 221/2o L DN 80 to DN 1 000 : and 111/4o ± (10 + 0.02 DN) 7. Tolerances DN 1 200 to 1 600 : 7.1 Tolerances on Thickness —Tolerances on wall ± (10 ± 0.025 DN) thickness and flange thickness of fittings are limited Tee L and h DN 80 to 1 200 : +50 as follows : – 25 DN 1 400 to 1 600: + 75 Dimensions Tolerances – 35 mm Wall thickness -(2+0.05 e) Note: For details on tolerances, see 12 of the standard. Flange thickness ± (3+0.05b) 8. Coating Where 8.1 The coating material shall set rapidly with good e = standard thickness of the wall in millimetres, adherence and shall not scale off. and b = standard thickness of the flanges in 8.2 Where the coating material has a tar or similar base, millimetres. it shall be smooth and tenacious and hard enough not to flow when exposed to a temperature of 65°C but not Note — No limit for the plus tolerances is specified. so brittle at a temperature of 0°C as to chip off when 7.2 Tolerances on Lengths — Tolerances on lengths scribed with a penknife. of fittings normally manufactured shall be as follows For detailed information, refer to IS 13382 : 2004. Specification for cast Iron specials for mechanical and push-on flexible joints for pressure pipe lines for water, gas and sewage (first revision) 10.68"
  },
  {
    "index": 199,
    "standard_id": "IS 11925: 1986",
    "title": "PITCH IMPREGNATED FIBRE PIPES AND FITTINGS FOR DRAINGAGE PURPOSES",
    "section": "BITUMEN AND TAR PRODUCTS",
