Repository: navlanipranjal631-tech/bis-sahayak

# 🛡️ BIS Sahayak — BIS Standards Compliance Assistant

> **AI-powered RAG system that turns product descriptions into accurate BIS standard recommendations in seconds — helping Indian MSEs navigate compliance instantly.**

Built for the **BIS Standards Recommendation Engine Hackathon** | Track: AI / RAG

---

## 🎯 Problem Statement

Indian Micro and Small Enterprises (MSEs) spend **weeks** identifying which Bureau of Indian Standards (BIS) regulations apply to their products. A small cement block manufacturer in Rajasthan has no easy way to know which IS standard governs their product — until now.

**BIS Sahayak** solves this in **under 0.02 seconds.**

---

File: data/metadata.json (part 18 of 46)
[
    "full_text": "IS 8008 (PART 5) : 2003 INJECTION MOULDED HIGH DENSITY POLYETHYLENE (HDPE) FITTINGS FOR POTABLE WATER SUPPLIES PART 5 SPECIFIC REQUIREMENTS FOR FERRULE REDUCERS (First Revision)\n1. Scope —Requirements for manufacture, dimensions Size Bends Laying Length and tolerances, and marking, for injection moulded made mm mm of HDPE ferrule reducers for potable water supplies. 32 × 63 48 2. Requirements 90 × 63 74.3 110 × 63 89.4 150 × 63 98.5 2.1 Overall laying lengths and the tolerances 225 × 63 102.8 thereon shall be as follows : Note — For typical illustration of ferrule reducer see Fig.1 of the standard. 2.2 Outside diameter and wall thickness of straight pipe portion at reducer end shall comply with the requirements given in IS 8008 (Part 1) : 2003. Note — For general requirements regarding material, manufacture, methods of test, etc,refer to IS: 8008 (Part1): 2003 Injection moulded high density polyethylene (HDPE) fittings for portable water supplies : Part 1 general requirements, for fittings For detailed information, refer to IS 8008 (Part 5 ) :2003. Specification for injection moulded high density polyethylene (HDPE) fittings for potable water supplies : Part 5 Specific requirements for ferrule reducers. 10.91"
  },
  {
    "index": 217,
    "standard_id": "IS 8008 (PART 6): 2003",
    "title": "INJECTION MOULDED HIGH DENSITY POLYETHYLENE (HDPE) FITTINGS FOR POTABLE WATER SUPPLIES PART 6 SPECIFIC REQUIREMENTS FOR PIPE ENDS",
    "section": "SANITARY APPLIANCES AND WATER FITTINGS",
    "full_text": "IS 8008 (PART 6) : 2003 INJECTION MOULDED HIGH DENSITY POLYETHYLENE (HDPE) FITTINGS FOR POTABLE WATER SUPPLIES PART 6 SPECIFIC REQUIREMENTS FOR PIPE ENDS (First Revision)\n1. Scope 2. Dimensions and Tolerances 1.1 Requirements for manufacture, dimensions and 2.1 Overall dimensions and tolerances there on shall tolerances, and marking for injection moulded and be as follows : machined HDPE pipe ends for potable water supplies. Table 1 Dimensions for Injectino and Machined Pipe Ends Sl. Nominal Diameter for Collar PN6 PN 10 No. Diameter Manufacturing Diameter Laying Collar Welding Laying Collar Welding Length Height Length Length Height Length D D D Z H L Z H L 3 4 (1) (2) (3) (4) (5) (6) (7) (8) (9) (10) i) 20 28 47 50 – – 50 7 28 ii) 25 34 57 50 9 28 50 9 27 iii) 32 40 67 50 10 27 50 10 27 iv) 40 49 78 50 11 24 50 11 24 v) 50 60 88 50 12 23 50 12 23 vi) 63 72 103 50 14 16 50 14 16 vii) 75 84 123 50 16 14 50 16 14 viii) 90 99 138 80 17 43 80 17 43 ix) 110 119 158 80 18 37 80 18 17 x) 125 134 188 80 18 42 80 25 35 xi) 140 150 188 80 18 34 80 25 27 xii) 160 170 214 80 18 34 80 25 27 xiii) 180 190 214 80 20 30 80 30 20 xiv) 200 210 269 100 24 36 100 32 28 xv) 225 235 269 100 24 46 100 32 38 xvi) 250 261 320 100 25 35 100 35 35 xvii) 280 291 320 100 25 45 100 35 35 xviii) 315 327 370 100 25 35 100 35 35 xix) 355 373 430 120 30 50 120 40 40 xx) 400 427 482 120 33 42 120 46 29 xxi) 450 514 585 120 46 14 130 60 10 xxii) 500 530 585 120 46 24 120 60 10 xxiii) 560 615 685 120 50 10 130 60 10 xxiv) 630 642 685 120 50 30 120 60 20 xxv) 710 737 800 120 50 20 120 – – xxvi) 800 840 905 120 52 18 120 – – xxii) 900 944 1 005 120 55 15 120 – – xxviii) 1 000 1 047 1 110 140 60 10 140 – – Note 1 — For typical illustration of pipe end see Fig.1 of the standard. Note 2 — Outside diameter and wall thickness of the end to be welded to pipe shall complywith the requirements given in IS 8008 (Part 1) : 2003. Note —For general requirements regarding material, manufacture, methods of test, etc, refer to IS 8008 (Part 1) : 2003. Injection moulded high density polyethylene (HDPE) fittings for portable water supplies : Part 1 General requirements for fittings For detailed information, refer to IS 8008 (Part 6 ) : 2003 Specification for injection moulded high density polyethylene (HDPE) fittings for potable water supplies : Part 6 Specific requirements for pipe ends. 10.92"
  },
  {
    "index": 218,
    "standard_id": "IS 8008 (PART 7): 2003",
    "title": "INJECTION MOULDED HIGH DENSITY POLYETHYLENE (HDPE) FITTINGS FOR POTABLE WATER SUPPLIES PART 7 SPECIFIC REQUIREMENTS FOR SANDWITCH FLANGES",
    "section": "SANITARY APPLIANCES AND WATER FITTINGS",
    "full_text": "IS 8008 (PART 7) : 2003 INJECTION MOULDED HIGH DENSITY POLYETHYLENE (HDPE) FITTINGS FOR POTABLE WATER SUPPLIES PART 7 SPECIFIC REQUIREMENTS FOR SANDWITCH FLANGES (First Revision)\n2. Dimensions and Tolerances 1. Scope —Requirements for manufacture, dimensions and tolerances, and marking for injection moulded and 2.1 Overall dimensions of sandwich flanges and machine moulded HDFE sandwich flanges tolerances thereon shall be as follows : TABLE 1 DIMENSIONS OF SANDWICH FLANGES Sl. Nominal Pipe Inside Pitch Circle Outside Thickness Thickness Diameter Number No. Flange Outside Diameter Diameter Diameter of Flange of Mild of Hole of Hole size Diameter D D D Z T d 3 4 (1) (2) (3) (4) (5) (6) (7) (8) (9) (10) i) 15 20 32 65 95 20 6 ± 0.3 14 4 ii) 20 25 38 75 105 20 6 ± 0.3 14 4 iii) 25 32 44 85 115 20 6 ± 0.3 14 4 iv) 32 40 53 100 140 20 6±0.3 18 4 v) 40 50 64 110 150 20 6±0.3 18 4 vi) 50 63 76 125 165 20 6±0.3 18 4 vii) 65 75 88 145 185 20 6±0.3 18 4 viii) 80 90 103 160 200 20 9±0.5 18 8 ix) 100 110 123 180 220 20 9±0.5 18 8 x) 100 125 138 210 250 20 9±0.5 18 8 xi) 125 140 154 210 250 20 9±0.5 18 8 xii) 150 160 174 240 285 20 9±0.5 22 8 xiii) 200 180 194 240 285 20 9±0.5 22 8 xiv) 200 200 214 295 340 25 12±0.5 22 8 xv) 200 225 239 295 340 25 12±0.5 22 8 xvi) 250 250 265 350 395 30 16±0.5 22 12 xvii) 250 280 295 350 395 30 16±0.5 22 12 xviii) 300 315 331 400 445 30 19±0.5 22 12 xix) 350 355 376 460 505 30 19±0.5 22 16 xx) 400 400 430 515 565 35 22±0.5 26 16 xxi) 500 450 517 620 670 35 22±0.5 26 26 xxii) 500 500 533 620 670 35 22±0.5 26 20 xxiii) 600 560 618 725 780 35 22 ±0.5 30 20 xxiv) 600 630 645 725 780 35 22±0.5 30 24 Note – Tolerance on various dimensions are given below: 1 2 Dimensino Tolerance Inside Diameter, D ± 1mm 1 Pitch circle diameter, D ± 1mm 2 Outside diameter, D ± 1mm 3 Thickness of flange, Z ± 1mm Note — For general requirements regarding material, manufacture, methods of test, etc, refer to IS 8008 (Part I ) :2003 Injection moulded high density polyethylene (HDPE) fittings for potable water supplies : Part 1 General requirements, for fittings. For detailed information, refer to IS 8008 (Part 7 ) : 2003 Specification for injection moulded high density polyethylene (HDPE) fittings for portable water supplies : Part 7 Specific requirements for sandwich flanges. 10.93"
  },
  {
    "index": 219,
    "standard_id": "IS 8360 (PART 1): 1977",
    "title": "FABRICATED HIGH DENSITY POLYETHYLENE (HDPE) FITTINGS FOR POTABLE WATER SUPPLIES PART 1 GENERAL REQUIREMENTS",
    "section": "SANITARY APPLIANCES AND WATER FITTINGS",
    "full_text": "IS 8360 (PART 1) : 1977 FABRICATED HIGH DENSITY POLYETHYLENE (HDPE) FITTINGS FOR POTABLE WATER SUPPLIES PART 1 GENERAL REQUIREMENTS\n1. Scope — General requirements for material, sizes, outside diameters of pipes given in IS 4984 : 1995. performance requirements, sampling and marking of all Outside diameters and corresponding wall thickness of types of fabricated HDPE fittings intended for fittings at free ends for weld shall comply with those connection to HDPE pipes covered by IS 4984 :1995* given in Table 1 of IS 4984 : 1995 for potable water supplies. 4. Performance Requirements 2. Material 4.1 Hydraulic Proof Test — Fitting duly plugged, when subjected to a hydraulic proof test of twice the 2.1 Pipes used for the fabrication of HDPE fittings for recommended working pressure at ambient temperature potable water supplies shall conform to IS 4984 : 1995. and for a period of 1 hour shall not show any sign of 3. Sizes and Dimensions of Fittings localized swelling, leakage or creeping, and shall not burst. 3.1 Sizes of fittings shall be designated by their outside diameters at the free end, which shall correspond to * Injection moulded high density polyethylene pipes for potable water supplies, sewage and industrial effluents (fourth revision) For detailed information, refer to IS 8360 (Part I ) :1977 Specification for fabricated high density polyethylene (HDPE) fittings for potable water supplies : Part 1 General requirements. 10.94"
  },
  {
    "index": 220,
    "standard_id": "IS 8360 (PART 2): 1977",
    "title": "FABRICATED HIGH DENSITY POLYETHYLENE (HDPE) FITTINGS FOR POTABLE WATER SUPPLIES PART 2 SPECIFIC REQUIREMENTS FOR 90O TEES",
    "section": "SANITARY APPLIANCES AND WATER FITTINGS",
    "full_text": "IS 8360 (PART 2) : 1977 FABRICATED HIGH DENSITY POLYETHYLENE (HDPE) FITTINGS FOR POTABLE WATER SUPPLIES PART 2 SPECIFIC REQUIREMENTS FOR 90O TEES\n1. Scope– Requirements for manufacture, dimensions 2.2 Ouside diameters and wall thickness of pipes out and tolerances and marking for fabricated HDPE 90° of which 90° tees are fabricated shall comply with those tees for potable water supplies. givenin IS 8360 (Part 1) :1977. Wall thickness of a fabricated 90° tee shall not be less than that of the pipe 2. Requirements to which it i to be welded. 2.1 Laying lengths and tolerances thereon shall be as follows : Size Overall Laying Length mm mm 20 50 ± 2 25 62.5 ± 2 32 80 ± 2 40 80 ± 2 50 90 ± 2 63 94.5 ± 4 75 112.5 ± 4 90 135 ± 4 110 165 ± 4 125 181.5 ± 4 140 210 ± 6 160 240 ± 6 180 270 + 6 200 300 + 6 225 337.5 + 8 250 375.5 + 8 280 420 + 8 315 472.5 + 8 355 532.5 + 10 400 600 + 10 450 675 + 10 500 750 +10 Note— For typical illustration of 90° fabricated tee see Fig. 1 of the standard. Note—For general requirements regarding material, sizes, method of test and sampling refer to IS 8360 (Part 1) : 1977 Fabricated high density polyethylene (HDPE) fittings for portable water supplies : Part 1 General requirements. For detailed information, refer to IS 8360 (Part 2):1977 Specification for fabricated high density polyethylene (HDPE) fittings for potable water supplies : Part 2 specific requirements for 90° tees. 10.95"
  },
  {
    "index": 221,
    "standard_id": "IS 8360 (PART 3): 1977",
    "title": "FABRICATED HIGH DENSITY POLYETHYLENE (HDPE) FITTINGS FOR POTABLE WATER SUPPLIES PART 3 SPECIFIC REQUIREMENTS FOR 90° BENDS",
    "section": "SANITARY APPLIANCES AND WATER FITTINGS",
    "full_text": "IS 8360 (PART 3) : 1977 FABRICATED HIGH DENSITY POLYETHYLENE (HDPE) FITTINGS FOR POTABLE WATER SUPPLIES PART 3 SPECIFIC REQUIREMENTS FOR 90° BENDS\n1. Scope 2.2 Outside diameters and wall thicknesses of pipes out of which 90° bends are fabricated shall comply with 1.1 Requirements for manufacture, dimensions and those given in IS 8360 (Part 1) : 1977. Wall thickness of tolerances and marking for fabricated HDPE 90° bends fabricated bend shall not be less than that of the pipe to for potable water supplies. which it is to be less than that of the pipe to which it is to be welded. 2. Requirements 2.1 Laying lengths and tolerances thereon shall be as follows — Size Overall Laying mm Length mm 20 100 ± 3 25 100 ± 3 30 100 ± 3 40 100 ± 3 50 100 ± 3 63 108 ± 5 75 128 ± 5 90 154 ± 5 110 188 ± 5 125 213 ± 5 140 239 ± 8 160 273 ± 8 180 307 ± 8 200 341 ± 8 225 384 ±10 250 427 ±10 280 478 ±10 315 538 ±10 355 606 ±10 400 683 ±10 450 769 ±10 500 855 ±10 Note — For typical illustration of 90° fabricated bend see Fig.1 of the standard. Note—For general requirements regarding material, sizes, methods of test and sampling refer to IS : 8360 (Part 1) :1977. Fabricated high density polyethylene (HDPE) fittings for potable water supplies : Part 1 General Requirements. For detailed information, refer to IS 8360 (Part 3) :1977. Specification for fabricated high density polyethylene (HDPE) fittings for potable water supplies : Part 3 Specific requirements for 90° bends. 10.96"
  },
  {
    "index": 222,
    "standard_id": "IS 10124 (PART 1 ): 1988",
    "title": "FABRICATED PVC FITTINGS FOR POTABLE WATER SUPPLIES PART 1 GENERAL REQUIREMENTS",
    "section": "SANITARY APPLIANCES AND WATER FITTINGS",
    "full_text": "IS 10124 (PART 1 ) : 1988 FABRICATED PVC FITTINGS FOR POTABLE WATER SUPPLIES PART 1 GENERAL REQUIREMENTS (First Revision)\n1. Scope — General requirements for materials, sizes 5.2 Short term Hydraulic Test — The fittings shall methods of test and inspection, and marking of all types of fabricated PVC fittings for jointing with solvent cement withstand a pressure of 4.2 + 2.0 times the working −0 to the PVC pipes covered in IS 4985 : 1988 for portable pressure for one hour without failure water supplies. This specification covers the sizes of fittings from 63 to 315 mm. TABLE 1. SOCKET DIMENSIONS 2. Material —The pipes used for the fabrication of PVC fittings for portable water supplies shall conform All dimensions in millimetres to IS 4985 : 2000* Nominal Minimum Meam Socket Internal at Size Socket Diameter Mid-Point 3. Size of Fitting —The size of fittings shall be Length of Socket Length designated by the nominal diameters of the pipe given Min Max in IS 4985 : 2000 with which they are to be used. (1) (2) (3) (4) 4. Socket Length and Diameter at Mid-Point of Socket 16 14.0 16.1 16.3 Length 20 16.0 20.1 20.3 25 19.0 25.1 25.3 4.1 Minimum socket length ‘L’ of any fitting shall be 32 22.0 32.1 32.3 given by L=0.5D + 6 mm where D is the nominal inside 40 26.0 40.1 40.3 50 31.0 50.1 50.3 diameter of the fitting. The minimum socket lengths 63 37.5 63.1 63.3 based on the above formula for different socket 75 43.5 75.1 75.3 diameters are given in Table 1. 90 51.0 90.1 90.3 4.2 Out-of-Roundness Tolerances of Socket Inside 110 61.0 110.1 110.4 Diameter: the maximum of out-of-roundness tolerances 125 68.5 125.1 125.4 (maximum diameter-minimum diameter) shall be : 140 76.0 140.2 140.5 160 86.0 160.2 160.5 a) Equal to 0.007 D, or 180 96.0 180.2 180.5 200 106.0 200.3 200.6 b) Equal to 0.2 mm (if 0.007D is less than 0.2 mm), 225 118.5 225.3 225.7 250 131.0 250.4 250.8 Note— Out of roundness tolerances of socket inside 280 146.0 280.4 280.9 diameter shall not apply to fittings of nominal pressure rating 0.25 MPa (Class1), 0.4 MPa 315 163.5 315.4 316.0 355 183.5 355.4 356.0 5. Tests and performance requirements 400 206.0 400.4 401.0 5.1 Opacity – The wall of the fitting shall not transmit 450 231.0 450.4 451.0 more than 0.2 percent of the visible light falling on it. 500 256.0 500.4 501.0 560 286.0 560.4 561.0 + Unplasticized PVC pipes for potable water supplies 630 321.0 630.4 631.0 (third revision) Note— For methods of tests, refer to Appendices A and B of the standard. For detailed information, refer to, IS 10124 (Part 1) 1988 Specification for fabricated PVC fittings for potable water supplies: Part 1 General requirements (first revision). 10.97"
  },
  {
    "index": 223,
    "standard_id": "IS 10124 (PART2): 1988",
    "title": "FABRICATED PVC FITTINGS FOR POTABLE WATER SUPPLIES PART 2 SPECIFIC REQUIREMENTS FOR SOCKETS",
    "section": "SANITARY APPLIANCES AND WATER FITTINGS",
    "full_text": "IS 10124 (PART2) : 1988 FABRICATED PVC FITTINGS FOR POTABLE WATER SUPPLIES PART 2 SPECIFIC REQUIREMENTS FOR SOCKETS (First Revision)\n1. Scope — Requirements for manufacture, dimensions and marking for fabricated PVC sockets for potable water suplies. 2. Requirements — The general requirements for materials, sizes, methods of test, sampling and criteria for conformity shall conform to IS 10124 (Part 1) : 1988. 3. Dimensions —See Table 1 4. Marking — The socket shall be marked in colour as indicated below for different classes of fittings : Note—This figure is only intended to define the terms Class of Fitting Colour used in Table1and is not intended to illustrate specific Class 1 (0.25 MPa) Red design features. Class 2 (0.4 MPa) Blue FIG. 1 SOCKET Class 3 (0.6 MPa) Green Class 4 (1.0 MPa) Yellow TABLE 1 ALL DIMENSIONS IN MILLIMETRES Size B Minimum wall thickness ( I) For Working Pressure Min 0.25 0.4 0.6 1.0 MPa MPa Mpa MPa Class1 Class2 Class3 Class 4 (1) (2) (3) (4) (5) (6) 63 20 – 1.4 2.0 3.2 75 20 – 1.7 2.4 3.8 90 35 1.2 1.9 2.8 4.5 110 35 1.5 2.3 3.4 5.5 125 35 1.7 2.7 3.9 6.3 140 45 1.8 2.9 4.4 7.0 160 45 2.1 3.4 4.9 8.0 180 45 2.4 3.8 5.5 9.0 200 45 2.7 4.2 6.2 10.0 225 55 3.0 4.7 6.9 11.2 250 55 3.3 5.2 7.7 12.5 280 55 3.7 5.8 8.6 13.9 315 55 4.2 6.5 9.7 15.6 355 65 4.6 7.3 10.8 17.7 400 65 5.3 8.2 12.2 19.8 450 65 5.9 9.3 13.7 22.4 500 65 6.5 10.3 15.3 24.8 560 75 7.3 11.6 17.2 27.8 630 75 8.2 13.0 19.2 31.3 For detailed information, refer to IS 10124 (Part 2):1998 Specification for fabricated PVC fittings for potable water supplies Part 2 Specific requirements for sockets (first revision) 10.98"
  },
  {
    "index": 224,
    "standard_id": "IS 10124 (PART 3): 1988",
    "title": "FABRICATED PVC FITTINGS FOR PORTABLE WATER SUPPLIES PART 3 SPECIFIC REQUIREMENTS FOR STRAIGHT REDUCER",
    "section": "SANITARY APPLIANCES AND WATER FITTINGS",
    "full_text": "IS 10124 (PART 3) : 1988 FABRICATED PVC FITTINGS FOR PORTABLE WATER SUPPLIES PART 3 SPECIFIC REQUIREMENTS FOR STRAIGHT REDUCER (First Revision)\n1. Scope—Requirements of manufacture, dimensions 3. Dimensions — See Table 1 and marking for fabricated PVC straight reducers for portable water supplies. 4. Marking —The straight reducers shall be marked in colour as indicated below for different classes of 2. Requirements — The general requirements for fittings material, sizes, methods of test, sampling and criteria for Class of Fitting Colour conformity shall conform to IS 10124 (Part 1) :1988. Class 2 (0.4 MPa) Blue Class 3 (0.6 MPa) Green Class 4 (1.0 MPa) Yellow FIG. 1 STRAIGHT REDUCER D— Mean socket internal diameter at mid-point T—minimum wall thickness of spigot portion of socket length as specified in IS 10124 (corresponds to minimum wall thickness of (Part 1) : 1988*. pipe of the same nominal size as that of the socket and the corresponding pressure class). d— mean outside diameter of a spigot portion, that is mean outside diameter of pipe used t—minimum wall thickness of socket portion for making reducer. calculated on the basis of 90 percent of the minimum wall thickness at spigot portion L—minimum socket length in accordance with rounded off to the next higher 0.1 mm. IS 10124 (Part 1) : 1988*. Note—This figure is only intended to define the terms used C—minimum length of spigot portion (plain end) in Table 1 and is not intended to illustrate specific design calculated from 0.5 d +10mm where d is features. nom nom nominal outside diameter of pipe from which the reducer is fabricated. * Specification for fabricated PVC fittings for potable water supplies. 10.99 TABLE 1 DIMENSIONS OF STRAIGHT REDUCERS All dimensions in millimetres Size d B C Minimum Wall Thickness (t) For Working Pressure M in Max Min Min 0.4 MPa (Class 2) 0.6 MPa (Class 3)1.0 MPa (Class 4) T t T t T t (1) (2) (3) (4) (5) (6) (7) (8) (9) (10) (11) 20-15 16.0 16.3 10 18 – – – – 1.1 1.0 25-20 20.0 20.3 10 20 – – – – 1.1 1.0 32-25 25.0 25.3 10 23 – – – – 1.4 1.3 40-32 32.0 32.3 10 26 – – – – 1.8 1.6 50-40 40.0 40.3 15 30 – – 1.4 1.3 2.2 2.0 63-50 50.0 50.3 15 35 – – 1.7 1.5 2.8 2.5 75-63 63.0 63.3 20 42 1.5 1.4 2.2 2.0 3.5 3.2 90-75 75.0 75.3 35 48 1.8 1.7 2.6 2.4 4.2 3.8 110-90 90.0 90.3 35 55 2.1 1.9 3.1 2.8 5.0 4.5 125-110 110.0 110.4 35 65 2.5 2.3 3.7 3.4 6.1 5.5 140-125 125.0 125.4 45 73 2.9 2.7 4.3 3.9 6.9 6.3 160-140 140.0 140.5 45 80 3.2 2.9 4.8 4.4 7.7 7.0 180-160 160.0 160.5 45 90 3.7 3.4 5.4 4.9 8.8 8.0 200-180 180.0 180.6 45 100 4.2 3.8 6.1 5.5 9.9 9.0 225-200 200.0 200.6 55 110 4.6 4.2 6.8 6.2 11.0 10.0 250-225 225.0 225.7 55 123 5.2 4.7 7.6 6.9 12.4 11.2 280-250 250.0 250.8 55 135 5.7 5.2 8.5 7.7 13.8 12.5 315-280 280.0 280.9 55 150 6.4 5.8 9.5 8.6 15.4 13.9 355-315 315.0 316.0 65 168 7.2 6.5 10.7 9.7 17.3 15.6 400-355 355.0 356.1 65 188 8.1 7.3 12.0 10.8 19.6 17.7 450-400 400.0 401.2 65 210 9.1 8.2 13.5 12.2 22.0 19.8 500-450 450.0 451.4 65 235 10.3 9.3 15.2 13.7 24.8 22.4 560-500 500.0 501.5 75 260 11.4 10.3 16.9 15.5 27.5 24.8 630-560 560.0 561.7 75 290 12.8 11.6 18.9 17.2 30.8 27.8 For detailed information,refer to IS 10124(Part 3): 1988 Specification for Fabricated PVC fittings for potable water supplies: Part 3 Specific requirements for straight reducers (first revision). 10.100"
  },
  {
    "index": 225,
    "standard_id": "IS 10124 (PART 4): 1988",
    "title": "FABRICATED PVC FITTINGS FOR POTABLE WATER SUPPLIES PART 4 SPECIFIC REQUIREMENTS FOR CAPS",
    "section": "SANITARY APPLIANCES AND WATER FITTINGS",
    "full_text": "IS 10124 (PART 4) : 1988 FABRICATED PVC FITTINGS FOR POTABLE WATER SUPPLIES PART 4 SPECIFIC REQUIREMENTS FOR CAPS (First Revision)\n1. Scope — Requirements of manufacture, dimensions TABLE 1 DIMENSIONS FOR CAPS ALL and marking for fabricated PVC caps for potable water DIMENSIONS IN MILLIMETRES supplies. Size Minimum Wall Thickness (t) For 2. Requirements —The general requirements for Working Pressures materials, sizes, methods of test, sampling and critieria for conformity shall conform toIS 10124 (Part 1) : 1988. 0.6 MPa 1.0 MPa 3. Dimensions —See Table 1 (Class 3) (Class 4) (1) (2) (3) 4. Marking—The cap shall be marked in colour as 63 2.0 3.2 indicated below for different class of fittings— 75 2.4 3.8 90 2.8 4.5 110 3.4 5.5 Class of Fitting Colour 125 3.9 6.3 Class 3 (0.6 MPa) Green 140 4.4 7.0 Class 4 (1.0 MPA) Yellow 160 4.9 8.0 180 5.5 9.0 200 6.2 10.0 225 6.9 11.2 250 7.7 12.5 280 8.6 13.9 315 9.7 15.6 355 10.8 17.7 400 12.2 19.8 450 13.7 22.4 500 15.3 24.8 560 17.2 27.8 630 19.2 31.3 Note — For pipes of 0.25 MPa and 0.4 MPa pressure class, there are no caps and for these, the caps designed for 0.6 MPa working pressure may be used. For detailed information, refer to IS 10124 (Part 4) :1988 Specification for fabricated PVC fittings for potable water supplies: Part 4 Specific requirements for caps (first revision). 10.101"
  },
  {
    "index": 226,
    "standard_id": "IS 10124 (PART 5): 1988",
    "title": "FABRICATED PVC FITTINGS FOR PORTABLE WATER SUPPLIES PART 5 SPECIFIC REQUIREMENT FOR EQUAL TEES",
    "section": "SANITARY APPLIANCES AND WATER FITTINGS",
    "full_text": "IS 10124 (PART 5) : 1988 FABRICATED PVC FITTINGS FOR PORTABLE WATER SUPPLIES PART 5 SPECIFIC REQUIREMENT FOR EQUAL TEES (First Revision)\n1. Scope — Requirements of manufacture, dimensions 4. Marking— The equal tee shall be marked in colour and marking for fabricated PVC tees for potable water as indicated below for different class of fittings: supplies. Class of Fitting Colour 2. Requirements—The general requirements for Class 2 (0.4 MPa) Blue materials, sizes, methods of test, sampling and critieria for conformity shall conform to IS 10124 (Part 1) : 1988. Class 3 (0.6 MPa) Green Class 4 (1.0 MPA) Yellow 3. Dimensions —See Table 1 TABLE 1 DIMENSION OF EQUAL TEES ALL DIMENSIONS IN MILLIMETRES Size B Minimum Wall Thickness (t )For Working Pressures Min 0.4 MPa 0.6 MPa 1.0 MPa (Class 2) (Class 3) (Class 4) (1) (2) (3) (4) (5) 63 98 1.4 2.0 3.2 75 115 1.7 2.4 3.8 90 137 1.9 2.8 4.5 110 166 2.3 3.4 5.5 125 188 2.7 3.9 6.3 140 209 2.9 4.4 7.0 160 238 3.4 4.9 8.0 180 267 3.8 5.5 9.0 200 296 4.2 6.2 10.0 225 333 4.7 6.9 11.2 250 369 5.2 7.7 12.5 280 412 5.8 8.6 13.9 315 463 6.5 9.7 15.6 355 521 7.3 10.8 17.7 400 586 8.2 12.2 19.8 450 659 9.3 13.7 22.4 500 731 10.3 15.3 24.8 560 818 11.6 17.2 27.8 630 920 13.0 19.2 31.3 Note — For pipes of 0.25 MPa pressure class, there are no equal tees for these, equal tees designed for 0.4 MPa may be used. 10.102 * PVC welded by solvent or welding rod and with fibre glass reinforcement of 40 m width and 3 mm minimum thickness. D = mean socket internal diameter at mid-point of socket length as specified in IS : 10124 (Part 1) - 1988*. L = minimum socket length in accordance with IS : 10124 (Part 1) 1988*. B = 1.45 x nominal outside diameter of the pipe + 6 mm. t = minimum wall thickness of equal tees calculated on the basis of 90 percent of the minimum wall thickness of the corresponding size and pressure class of pipe rounded off to the next higher 0.1 mm. Note — The figure is only intended to define the terms used in Table 1 and is not intended to illustrate specific design features. FIG. 1 EQUAL TEE * General requirements For detailed information, refer to IS 10124 (Part 5) : 1988 Specification for fabricated PVC fittings for potable water supplies : Part 5 Specific requirements for equal tees (first revision). 10.103"
  },
  {
    "index": 227,
    "standard_id": "IS 10124 (PART 6): 1988",
    "title": "FABRICATED PVC FITTINGS FOR POTABLE WATER SUPPLIES PART 6 SPECIFIC REQUIREMENTS FOR FLANGED TAIL PIECES WITH METTALLIC FLANGES",
    "section": "SANITARY APPLIANCES AND WATER FITTINGS",
    "full_text": "IS 10124 (PART 6) : 1988 FABRICATED PVC FITTINGS FOR POTABLE WATER SUPPLIES PART 6 SPECIFIC REQUIREMENTS FOR FLANGED TAIL PIECES WITH METTALLIC FLANGES (First Revision)\n1. Scope —Requirements of manufacture, dimensions 4. Marking— The flanged tail piece with metallic and marking for fabricated PVC flanged tail pieces with flange shall be marked in colour as indicated below for metallic flange for portable water supplies. different classes of fittings : 2. Requirements —The general requirements for Class of Fitting Colour materials, sizes, methods of test, sampling and critieria Class 1 (0.25 MPa) Red for conformity shall conform to IS 10124 (Part 1) : 1988. Class 2 (0.4 MPa) Blue Class 3 (0.6 MPa) Green 3. Dimensions — See Table 1 Class 4 (1.0 MPa) Yellow Note— This figures is intended to define the terms used in Table 1 and is not intended to illustrate specific design features FIG 1 PVC FLANGED TAIL PIECE WITH METALLIC FLANGE 10.104 TABLE 1. DIMENSIONS OF PVC FLANGED TAIL PIECE WITH METALLIC FLANGES All dimensions in millimetres. Size Dia, G Dia, D Dia, d T Dia H No. R L Dia E Bolt of Holes Min Min Max Size (1) (2) (3) (4) (5) (6) (7) (8) (9) (10) (11) 63 125 165 64 +1.0 7.0 19 4 2.5 68 101 M 16 -0 75 145 185 76 7.0 19 4 2.5 80 121 M 16 +1.0 -0 90 160 200 91 9.5 19 4 3.0 95 136 M 16 +1.0 -0 110 180 220 112 9.5 19 8 3.0 115 156 M 16 +1.0 -0 125 210 250 127+1.0 11.0 19 8 3.0 130 186 M 16 -0 140 210 250 142+1.0 12.5 19 8 4.0 145 186 M 16 -0 160 240 285 162+1.0 12.5 23 8 4.0 165 212 M 20 -0 180 240 285 183+1.0 12.5 23 8 4.0 185 212 M 20 -0 200 295 340 203 16.0 23 8 4.0 205 267 M 20 +1.0 -0 225 295 340 228+1.0 20.0 23 8 4.0 230 267 M 20 -0 250 350 395 253+1.0 20.0 23 12 5.0 255 322 M 20 -0 280 350 395 284+1.0 20.0 23 12 5.0 285 322 M 20 -0 315 400 445 319+1.0 24.5 23 12 5.0 320 372 M 20 -0 355 460 505 359+1.0 24.5 23 16 5.0 360 432 M 20 -0 400 515 565 405+2.0 24.5 28 16 6.0 405 483 M 24 -0 450 565 615 455+2.0 28.0 28 16 6.0 455 533 M 24 -0 500 620 670 506+2.0 28.0 28 20 6.0 505 588 M 24 -0 560 685 740 566+2.0 32.0 33 20 6.0 565 649 M 24 -0 630 755 810 637+2.0 32.0 33 20 7.0 635 719 M 27 -0 Note — Fabricated tail pieces for sizes 225 mm and above are not generally recommended. For 0.25 MPa pressure class, fabricated tail pieces shaould not be made from 0.25 MPa (Class 1) pressure class pipes. For this, tail pieces made from 0.4 MPa (Class 2) pressure class pipe should be used. For detailed information, refer to IS : 10124 (Part 6) : 1988 Specification for fabricated PVC fittings for potable water supplies: Part 6 Specific requirements for flanged tail pieces with metallic flanges (first revision). 10.105"
  },
  {
    "index": 228,
    "standard_id": "IS 10124 (PART 7): 1988",
    "title": "FABRICATED PVC FITTINGS FOR POTABLE WATER SUPPLIES PART 7 SPECIFIC REQUIREMENT FOR THREADED ADAPTERS",
    "section": "SANITARY APPLIANCES AND WATER FITTINGS",
    "full_text": "IS 10124 (PART 7) : 1988 FABRICATED PVC FITTINGS FOR POTABLE WATER SUPPLIES PART 7 SPECIFIC REQUIREMENT FOR THREADED ADAPTERS (First Revision)\n1. Scope – Requirements of manufacture, dimensions 4. Marking— The threaded adaptors shall be marked and marking for fabricated PVC threaded adaptors for in colour as iindicated below for different class of potable water supplies. fittings: 2. Requirements – The general requirements for sizes, Class of Fitting Colour methods of test, sampling and critieria for conformity Class 3 (0.6 MPa) Green shall conform to IS 10124 (Part 1) : 1988. Class 4 (1.0 MPa) Yellow 3. Dimensions – See Table 1 FIG. 1 THREADED ADAPTORS 10.106 TABLE 1 DIMENSIONS OF THREADED ADAPTORS All dimensions in millimetres. Nominal Outside Diameter Length of Thickness at Thread Dimensions Length of Dimensions Size AtPlain Portion Plain portion Plain Portion Designing Pitch Useful of Pipe of threaded of Threaded of Threaded of Threaded Thread Required for Adaptor. Dia Adaptor For Basic Making Gauge Threaded Adaptor Length Outside Wall A B Diameter Thickness Max Min Min Class 3 Class4 Min Min MaxClass 3Class4 0. 6MPa 10MPa Min Min (1) (2) (3) (4) (5) (6) (7) (8) (9) (10) (11) (12) (13) 63 63.0 63.3 68.0 5.5 6.8 2 2.309 23.4 63.0 63.3 5.6 6.9 75 75.0 75.3 74.0 4.1 5.7 2. 1/2 2.309 26.7 75.0 75.3 4.2 5.8 90 90.0 90.3 86.0 5.7 7.6 3 2.309 29.8 90.0 90.3 5.8 7.7 110 110.0 110.4 106.0 3.8 6.2 4 2.309 35.8 114.1 114.5 6.0 8.4 Note — For pipes of 0.25 MPa and 0.4 MPa, threaded adaptors for 0.6 MPa shall be used. For detailed information, refer to IS 10124 (Part 7) : 1988 Specification for fabricated PVC fittings of potable water supplies: Part 7 Specific requirements for threaded adaptors (first revision). 10.107"
  },
  {
    "index": 229,
    "standard_id": "IS 10124 (PART 8): 1988",
    "title": "FABRICATED PVC FITTING FOR POTABLE WATER SUPPLIES PART 8 SPECIFIC REQUIREMENTS FOR 90O BENDS.",
    "section": "SANITARY APPLIANCES AND WATER FITTINGS",
    "full_text": "IS 10124 (PART 8) : 1988 FABRICATED PVC FITTING FOR POTABLE WATER SUPPLIES PART 8 SPECIFIC REQUIREMENTS FOR 90O BENDS. (First Revision)\n1. Scope – Requirements of manufacture, dimensions 4. Marking —The bend shall be marked in colour as and marking for fabricated PVC 90 o bends for potable indicated below for different class of fittings— water supplies. Class of Fitting Colour 2. Requirements — The general requirements for Class 2 (0.4 MPa) Blue materials, sizes, methods of test, sampling and critieria Class 3 (0.6 MPa) Green for conformity shall conform to IS 10124 (Part 1) : 1988. Class 4 (1.0 MPa) Yellow 3. Dimensions –See Table 1. TABLE 1 DIMENSIONS FOR 90O BENDS All Dimensions in millimetres. Size Y L R Minimum Wall Thickness(t) Min Min Min for Working Pressure (Only for Plain Bends) 0.4 MPa 0.6 MPa 1.0 MPa (Class 2) (Class 3) (Class 4) (1) (2) (3) (4) (5) (6) (7) 63 297 63 189 1.4 2.0 3.2 75 354 75 225 1.7 2.4 3.8 90 424 90 270 1.9 2.8 4.5 110 519 110 330 2.3 3.4 5.5 125 589 125 375 2.7 3.9 6.3 140 660 140 420 2.9 4.4 7.0 160 754 160 480 3.4 4.9 8.0 180 848 180 540 3.8 5.5 9.0 200 942 200 600 4.2 6.2 10.0 225 1060 225 675 4.7 6.9 11.2 250 1178 250 750 5.2 7.7 12.5 280 1319 280 840 5.8 8.6 13.9 315 1484 315 945 6.5 9.7 15.6 355 1673 355 1065 7.3 10.8 17.7 400 1884 400 1200 8.2 12.2 19.8 450 2120 450 1350 9.3 13.7 22.4 FIG. 1 90O BEND 500 2355 500 1500 10.3 15.3 24.8 560 2638 560 1680 11.6 17.2 27.8 630 2968 630 1890 13.0 19.2 31.3 Note 1— For 0.25 MPa pressure class, fabricated bends should not be made from 0.25 MPa pressure class pipes. For this, bends made from 0.4 MPa pressure class pipe should be used. o 90 Note 2—Y is calculated from × 2 π r, where r, radius of the bend is equal to 3 times the nominal outside diameter (D) r 360 For detailed information, refer to IS 10124 (Part 8) : 1988 Specification for fabricated PVC fittings for potable water supplies: Part 8 Specific requirements for 90 o bends. (first revision). 10.108"
  },
  {
    "index": 230,
    "standard_id": "IS 10124 (PART 9): 1988",
    "title": "FABRICATED PVC FITTING FOR POTABLE WATER SUPPLIES PART 9 SPECIFIC REQUIREMENTS FOR 60O BENDS.",
    "section": "SANITARY APPLIANCES AND WATER FITTINGS",
    "full_text": "IS 10124 (PART 9) : 1988 FABRICATED PVC FITTING FOR POTABLE WATER SUPPLIES PART 9 SPECIFIC REQUIREMENTS FOR 60O BENDS. (First Revision)\n1. Scope – Requirements of manufacture, dimensions 4. Marking —The bend shall be marked in colour as and marking for fabricated PVC 60 o bends for potable indicated below for different class of fittings: water supplies. Class of Fitting Colour 2. Requirements — The general requirements for materials, sizes, methods of test, sampling and critieria Class 2 (0.4 MPa) Blue Class 3 (0.6 MPa) Green for conformity shall conform to IS 10124 (Part 1) : 1988. Class 4 (1.0 MPa) Yellow 3. Dimensions — See Table 1. TABLE 1 DIMENSIONS FOR 60O BENDS All Dimensions in millimetres. Size Y L R Minimum Wall Thickness(t) Min Min Min for Working Pressure (Only for Plain Bends) 0.4 MPa 0.6 MPa 1.0 MPa (Class 2) (Class 3) (Class 4) (1) (2) (3) (4) (5) (6) (7) 63 198 63 189 1.4 2.0 3.2 75 236 75 225 1.7 2.4 3.8 90 283 90 270 1.9 2.8 4.5 110 346 110 330 2.3 3.4 5.5 125 393 125 375 2.7 3.9 6.3 140 440 140 420 2.9 4.4 7.0 160 503 160 480 3.4 4.9 8.0 180 566 180 540 3.8 5.5 9.0 200 629 200 600 4.2 6.2 10.0 225 707 225 675 4.7 6.9 11.2 250 786 250 750 5.2 7.7 12.5 280 880 280 840 5.8 8.6 13.9 315 990 315 945 6.5 9.7 15.6 355 1115 355 1065 7.3 10.8 17.7 FIG. 1 600 BEND 400 1256 400 1200 8.2 12.2 19.8 450 1413 450 1350 9.3 13.7 22.4 500 1570 500 1500 10.3 15.3 24.8 560 1759 560 1680 11.6 17.2 27.8 630 1979 630 1890 13.0 19.2 31.3 Note 1— For 0.25 MPa pressure class, fabricated bends should not be made from 0.25 MPa pressure class pipes. For this, bends made from 0.4 MPa pressure class pipe should be used. o 90 Note 2— Y is calculated from × 2 π R, where R, radius of the bend is equal to 3 times the nominal outside diameter (D) r 360 For detailed information, refer to IS 10124 (Part 9) : 1988 Specification for fabricated PVC fittings for potable water supplies: Part 9 Specific requirements for 60 o bends. (first revision). 10.109"
  },
  {
    "index": 231,
    "standard_id": "IS 10124 (PART 10): 1988",
    "title": "FABRICATED PVC FITTING FOR POTABLE WATER SUPPLIES. PART 10 SPECIFIC REQUIREMENTS FOR 45O BENDS.",
    "section": "SANITARY APPLIANCES AND WATER FITTINGS",
    "full_text": "IS 10124 (PART 10) : 1988 FABRICATED PVC FITTING FOR POTABLE WATER SUPPLIES. PART 10 SPECIFIC REQUIREMENTS FOR 45O BENDS. (First Revision)\n1. Scope – Requirements of manufacture, dimensions 4. Marking —The bend shall be marked in colour and marking for fabricated PVC 45 o bends for potable as indicated below for different class of fittings: water supplies. Class of Fitting Colour 2. Requirements — The general requirements for Class 2 (0.4 MPa) Blue materials, sizes, methods of test, sampling and critieria Class 3 (0.6 MPa) Green for conformity shall conform to IS 10124 (Part 1) : 1988. Class 4 (1.0 MPa) Yellow 3. Dimensions — See Table 1. TABLE 1. DIMENSIONS FOR 45O BENDS All dimensions in millimetres. Size Y L R Minimum Wall Thickness(t) Min Min Min for Working Pressure (Only for Plain Bends) 0.4 MPa 0.6 MPa 1.0 MPa (Class 2) (Class 3) (Class 4) (1) (2) (3) (4) (5) (6) (7) 63 149 63 189 1.4 2.0 3.2 75 177 75 225 1.7 2.4 3.8 90 212 90 270 1.9 2.8 4.5 110 259 110 330 2.3 3.4 5.5 125 295 125 375 2.7 3.9 6.3 140 330 140 420 2.9 4.4 7.0 160 377 160 480 3.4 4.9 8.0 180 424 180 540 3.8 5.5 9.0 200 471 200 600 4.2 6.2 10.0 225 530 225 675 4.7 6.9 11.2 250 589 250 750 5.2 7.7 12.5 280 660 280 840 5.8 8.6 13.9 315 742 315 945 6.5 9.7 15.6 355 837 355 1065 7.3 10.8 17.7 400 842 400 1200 8.2 12.2 19.8 450 1060 450 1350 9.3 13.7 22.4 500 1178 500 1500 10.3 15.3 24.8 FIG. 1 450 BEND 560 1319 560 1680 11.6 17.2 27.8 630 1484 630 1890 13.0 19.2 31.3 Note 1— For 0.25 MPa pressure class, fabricated bends should not be made from 0.25 MPa pressure class pipes. For this, bends made from 0.4 MPa pressure class pipe should be used. o 90 Note 2— Y is calculated from r × 2 π R, where R, radius of the bend is equal to 3 times the nominal outside diameter (D) 360 For detailed information, refer to IS 10124 (Part 10) : 1988 Specification for fabricated PVC fittings for potable water supplies Part 10 Specific requirements for 45 o bends. (first revision). 10.110"
  },
  {
    "index": 232,
    "standard_id": "IS 10124 (PART11): 1988",
    "title": "FABRICATED PVC FITTING FOR POTABLE WATER SUPPLIES. PART 11 SPECIFIC REQUIREMENTS FOR 30O BENDS.",
    "section": "SANITARY APPLIANCES AND WATER FITTINGS",
    "full_text": "IS 10124 (PART11) : 1988 FABRICATED PVC FITTING FOR POTABLE WATER SUPPLIES. PART 11 SPECIFIC REQUIREMENTS FOR 30O BENDS. (First Revision)\n1. Scope– Requirements of manufacture, dimensions 4. Marking —The bend shall be marked in colour as and marking for fabricated PVC 30 o bends for potable indicated below for different class of fittings: water supplies. Class of Fitting Colour 2. Requirements — The general requirements for Class 2 (0.4 MPa) Blue materials, sizes, methods of test, sampling and critieria Class 3 (0.6 MPa) Green for conformity shall conform to IS 10124 (Part 1) : 1988. Class 4 (1.0 MPa) Yellow 3. Dimensions—See Table 1. TABLE 1 DIMENSIONS FOR 30O BENDS All dimensions in millimetres. Size Y L R Minimum Wall Thickness(t) Min Min Min for Working Pressure (Only for Plain Bends) 0.4 MPa 0.6 MPa 1.0 MPa (Class 2) (Class 3) (Class 4) (1) (2) (3) (4) (5) (6) (7) 63 99 63 189 1.4 2.0 3.2 75 118 75 225 1.7 2.4 3.8 90 142 90 270 1.9 2.8 4.5 110 173 110 330 2.3 3.4 5.5 125 197 125 375 2.7 3.9 6.3 140 220 140 420 2.9 4.4 7.0 160 252 160 480 3.4 4.9 8.0 180 283 180 540 3.8 5.5 9.0 200 314 200 600 4.2 6.2 10.0 225 354 225 675 4.7 6.9 11.2 250 393 250 750 5.2 7.7 12.5 280 440 280 840 5.8 8.6 13.9 315 495 315 945 6.5 9.7 15.6 355 558 355 1065 7.3 10.8 17.7 FIG. 1 30O BEND 400 628 400 1200 8.2 12.2 19.8 450 707 450 1350 9.3 13.7 22.4 500 785 500 1500 10.3 15.3 24.8 560 880 560 1680 11.6 17.2 27.8 630 990 630 1890 13.0 19.2 31.3 Note 1— For 0.25 MPa pressure class, fabricated bends should not be made from 0.25 MPa pressure class pipes.For this, bends made from 0.4 MPa pressure class pipe should be used. o 90 Note 2— Y is calculated from × 2 π r, where r, radius of the bend is equal to 3 times the nominal outside diameter (D) r 360 For detailed information, refer to IS 10124 (Part 11) : 1988 Specification for fabricated PVC fittings for potable water supplies Part 11 Specific requirements for 30 o bends. (first revision). 10.111"
  },
  {
    "index": 233,
    "standard_id": "IS 10124 (PART 12): 1988",
    "title": "FABRICATED PVC FITTING FOR POTABLE WATER SUPPLIES PART 12 SPECIFIC REQUIREMENTS FOR 22½O BENDS",
    "section": "SANITARY APPLIANCES AND WATER FITTINGS",
