Repository: navlanipranjal631-tech/bis-sahayak

# 🛡️ BIS Sahayak — BIS Standards Compliance Assistant

> **AI-powered RAG system that turns product descriptions into accurate BIS standard recommendations in seconds — helping Indian MSEs navigate compliance instantly.**

Built for the **BIS Standards Recommendation Engine Hackathon** | Track: AI / RAG

---

## 🎯 Problem Statement

Indian Micro and Small Enterprises (MSEs) spend **weeks** identifying which Bureau of Indian Standards (BIS) regulations apply to their products. A small cement block manufacturer in Rajasthan has no easy way to know which IS standard governs their product — until now.

**BIS Sahayak** solves this in **under 0.02 seconds.**

---

File: data/metadata.json (part 25 of 46)
[
    "title": "DOOR HANDLES",
    "section": "BUILDERS HARDWARE",
    "full_text": "IS 208 : 1996 DOOR HANDLES (Fifth Revision)\n1. Scope – Requirements for materials, manufacture, dimensions and finish of door handles of the type that Dimensions Tolerance are commonly fixed to doors. mm mm 2. Types Up to 100 ± 1 101 to 200 ± 1.5 Type 1 Cast 201 and above ± 2 Type 2 Pressed oval 5. Finish Type 3 Pressed half oval Type 1– Bright satin finish, nickel chromium Type 4 Fabricated plated or copper oxidised or bronze finish for cast brass and zinc die cast 3. Materials handles. Stove enamelled black or Type 1 Cast iron, malleable cast iron, cast copper oxidized for cast iron and brass, cast aluminium or zinc and 3 malleable cast iron handles. alloydiecasting, Aluminium anodized to a bright Type 2and 3 Mild steel, and natural, mat or stain finish or dyed. Type 4 Brass or aluminium alloy. Type 2– Stove enammelled black. Type 3– Stove enammelled black. 4. Dimensions and Tolerances — Shall conform to Type 4– Bright satin finish, nickel plated or Tables 2A and 2B, read with Figures 1 to 4 of the copper-oxidized, bronze finish for standard. brass handles. Aluminium anodized to a bright, natural, mat or satin finish or dyed. Note– The material used shall comply with the requirements given in Table 1 of the standard. For detailed information, refer to IS 208 : 1996 Specification for door handles (fifth revision). 11.8"
  },
  {
    "index": 301,
    "standard_id": "IS 281: 1991",
    "title": "MILD STEEL SLIDING DOOR BOLTS FOR USE WITH PADLOCKS",
    "section": "BUILDERS HARDWARE",
    "full_text": "IS 281 : 1991 MILD STEEL SLIDING DOOR BOLTS FOR USE WITH PADLOCKS (Third Revision)\n1. Scope – Requirements regarding materials, 5. Sizes dimensions, manufacture and finish of mild steel sliding door bolts commonly used in general building a) Plate type sliding bolts — 150, 200, 250, 300, constrcution for locking doors, gates, etc, with padlocks. 375 and 450 mm. b) Clip or bolt type sliding bolts – 200, 250, 300, 2. Types 375 and 450 mm i) Plate Type, and 5.1 Tolerances–Length of bolt - ii) Clip or bolt type. Sizes up to and including 300 mm ± 2 mm Sizes 375 mm and 450 mm ± 3 mm 3. Sizes Note— Size represents length of the bolt. For detailed (a)Plate type sliding bolts— 150, 200, 250, 300, dimensions and tolerances see 6 of the standard. 375 and 450 mm; and 6. Finish– (b)Clip or bolt type sliding bolts— 200, 250, 300, i) Sliding Bolts, Plate Type – Back plate straps 375 and 450 mm and staple plate shall be stove enamalled 4. Materials black before assmebling. Hasp and bolt shall be finished bright or copper-oxidized or shall Mild Steel be plated with nickel or chromium. Mild Steel Wire ii) Sliding Bolts, Clip or Bolt Type — Hasp, bolt, staple and clips or fixing bolts shall be copper Mild Steel Rod oxidized or shall be plated with nickel or Note— For details of material see 5 of the standard. chromium . Note—When the sliding bolts is to be finished bright, a thin coating of rust preventive shall be given. For detailed information, refer to IS 281 : 1991 Specification for mild steel sliding door bolt for use with padlocks (third revision). 11.9"
  },
  {
    "index": 302,
    "standard_id": "IS 362: 1991",
    "title": "PARLIAMENT HINGES",
    "section": "BUILDERS HARDWARE",
    "full_text": "IS 362 : 1991 PARLIAMENT HINGES (Fifth Revision)\n1. Scope – Requirements regarding materials, 3.3 Mild Steel Parliament Hinges —50, 65, 75, 100, manufactre, finihs. ,marking and packing of parliament 125, 150, 175 and 200 mm. hinges. For tolerances see Table 4 of the standard 2. Types 4. Manufacture – Hinges shall be well made and be free from flaws and defects of all kinds. Washer shall be Type 1 Cast (Cast brass) provided between knuckles for Type 1 and Type 3 Type 2 Pressed (Mildsteel, Alluminium alloy) hinges. Washer shall be made of nylon, plastic or any Type 3 Fabricated (Extruted Alluminium alloy) other suitable material. In locations susceptible to corrosion, use of brass or phosphor bronze hinge pins Note— Materials for different types are given above within brackets. For requirements of materials, see Table 1 of the is recommended in case of brass hinges. All screw holes standard. shall be clean and counter sunk. 3. Dimensions 5. Finish—Brass parliament hinges shall have either bright or satin finish and shall be suitably protected 3.1 Alluminium Alloy Parliament Hinges — 50, 65, 75, against discoloration. 100, 125, 150, 175, and 200 mm. 5.1 Aluminium alloy hinges shall be anodized to a For tolerances see Table 2 of the standard. bright, natural, mat or satin finish or dyed. 3.2 Cast Brass Parliament Hinges — 50, 65, 75, 100, 5.2 Mild steel parliament hinges shall be finished bright 125, 150, 175 and 200 mm. or electro-galvanized as specified by the purchaser. For tolerances see Table 3 of the standard. For detailed information, refer to IS 362 : 1991 Specification for parliament hinges (fourth revision). 11.10"
  },
  {
    "index": 303,
    "standard_id": "IS 363: 1993",
    "title": "HASPS AND STAPLES",
    "section": "STRUCTURAL STEELS",
    "full_text": "IS 363 : 1993 HASPS AND STAPLES (Fourth Revision)\n1. Scope – Requirements regarding materials, 3.3 Mild Steel Hasps and Staples manufacture, dimensions, manufacture and finish of Type 2 — 65,75, 90, 100, 125,150 and 175 mm. hasps and staples. For tolerances see Tables 2, 3 and 4 of the standard. 2. Types 4. Finish – Type Description a) Mild steel hasps — Stove enamelled, black 1. Mild steel, brass or aluminium alloy hasps and and staples staples—safety type. b) Brass hasps – Oxidized or covered with staples clear 2. Mild steel hasps and staples— wire type. lacquer after polishing 3. Sizes as specified by the purchaser 3.1 Mild Steel Hasps and Staples c) Aluminium alloy – Anodized. Type 1— 90, 115, 150 and 175 mm. 3.2 Brass or Aluminium Alloy Hasps and Staples Type 1 – 90, 115, 150 and 175 mm. Note— For details regarding materials see 4 and Table 1 of the standard. For detailed information,refer to IS 363 : 1993 Specification for hasps and staples (fourth revision). 11.11"
  },
  {
    "index": 304,
    "standard_id": "IS 364: 1993",
    "title": "FAN LIGHT CATCH",
    "section": "GENERAL",
    "full_text": "IS 364 : 1993 FAN LIGHT CATCH (Third Revision)\n1. Scope—Requirements regarding material, 4.2 Tolerances dimensions, manufacture and finish of fan light catches commonly used on ventilators in buildings. Dimension Tolerance mm mm 2. Types Up to and including 5 ± 0.2 a) Mild steel fan light catches, Above 5 and up to and ± 0.5 b) Aluminium alloy fan light catches,and including 25 c) Cast brass fan light catches. Above 25 ± 1 3. Materials 5. Finish — Aluminium alloy fan light catches shall a) Mild steel sheet shall satisfy prescribed bend be anodized after the initial fabrication work. A coating test. not less than 0.015 mm is recommended for normal use. b) Mild steel wire shall have a tensile strength The anodic film may be transparent or dyed as desired of 40 kg /mm 2 , minimum and shall satisfy the by the purchaser. For exterior use, where sunlight falls prescribed wrapping test. on the fittings, only light fast colours like light fast bronze or light fast gold or plain anodic finishes shall Note— For details regarding material, see 4 of the standard. be employed and the thickness of the anodic film shall be not less than 0.025 mm. 4. Dimensions and Tolerances 5.1 Brass fan light catches shall have satin finish or other finish as specified by the purchaser. 4.1 Dimensions — The leading dimensions shall 5.2 Mild steel fan light catches may be stove enam- conform to those specified in Fig. 1 of the standard. elled to a colour and finish as specified by the pur- chaser. For detailed information,refer to IS 364 : 1993 Specification for fan light catch (third revision). 11.12"
  },
  {
    "index": 305,
    "standard_id": "IS 452: 1973",
    "title": "DOOR SPRING RAT- TAIL TYPE",
    "section": "DOORS WINDOWS AND SHUTTERS",
    "full_text": "IS 452 : 1973 DOOR SPRING RAT- TAIL TYPE (Second Revision)\n1. Scope—Requirements for materials, dimensions, 5. Performance Tests manufacture, finish and tests for door springs, rat-tail a) The tail rod when pushed through to the type commonly used in building constrcution. maximum possible limit and released 100 times 2. Types (According to material used) in quick succession the spring shall show no sign of damage or any permanent set. a) Mild steel door srings, and b) The torque required to push open the door b) Brass door springs. through 900 shall not exceed 4 kgf/m. 3. Sizes – 300 and 375 mm 6. Finish – Mild steel door springs, casing, tail od, spindle cap and base plate shall be stove enamelled Note – Size denotes distance between centres of spindle black or copper oxidized. In case of brass, there shall be and roller. bright finished or copper oxidized. 4. Requirements 6.1 Spindle, roller plate and roller shall be bright finished a) Tail road – 10 mm dia. and the spring if made of mild steel wire shall be copper oxidized or electro-galvanized. b) Roller plate – 16 mm thick. c) Base plate – 2.5 mm thick (size 80 × 40 mmcentre to cnetre of screw holes). d) Roller– 2 mm dia and 3 mm thick. Note 1 — For details regarding material of door spring rat-tail type see 3 of the standard. Note 2 — For detailed dimension of door springs see Fig.1 of the standard. For detailed information, refer to IS 452 : 1973 Specification for door spring rat- tail type ( second revision). 11.13"
  },
  {
    "index": 306,
    "standard_id": "IS 453: 1993",
    "title": "DOUBLE-ACTING SPRING HINGES",
    "section": "BUILDERS HARDWARE",
    "full_text": "IS 453 : 1993 DOUBLE-ACTING SPRING HINGES (Third Revision)\n1. Scope – Requirements for material, dimensions 4. Dimensions— See Fig 1 and 2 of the standard. manufacture, finish and tests of double-acting spring hinges and corresponding blank hinges used generally 5. Performance Test for swing doors. a) Door when pushed through 900 and released 2. Types 2 000 times on each side in quick sucession, the hinge and its components shall show no a) Mild Steel double-acting spring hinges, and sign of damage. b) Brass double-acting spring hinges. b) Door shall require force of 2.0 ± 0.5 kg for 100 3. Sizes mm hinge and 3.0 ± 0.5 kg. For 125 mm and 150 mm hinges, at a distance of 45 cm from Size of Spring Size of Blank the hinge pin to move the door through 900 Hinge Hinge mm mm 6. Finish– 100 70 a) Mild Steel Hinges — Stove-enamelled black or copper-oxidized. 125 75 b) Brass Hinges — Satin, bright, nickel plated, 150 75 or copper-oxidized. Note— For details regarding materials see 4 of the standard For detailed information, refer to IS 453 : 1993 Specification for double-acting spring hinges (third revision). 11.14"
  },
  {
    "index": 307,
    "standard_id": "IS 1019: 1974",
    "title": "RIM LATCHES",
    "section": "GENERAL",
    "full_text": "IS 1019 : 1974 RIM LATCHES (Second Revision)\n1. Scope – Requirements regarding material, Size Length× Breadth × Depth dimensions, manufacture and finish of rim latches for 75 75 × 60 × 14 general use. 100 100 × 70 × 20 2. Handling of Rim Latches— Left hand latch if fitted on left hand door. Right hand latch if fitted on right 125 125 × 70 × 20 hand door. 150 150 × 70 × 20 3. Types Tolerance + 1 mm Type 1— Opens when handle is turned in one direction only. 6. Finish Type 2 — Opens when hande is turned in any Brass latches Bright or satin finish direction. Aluminium latches Anodized finish 3.1 Type 1 rim latches shall either be ‘left-hand’ or ‘right- Steel latches Black japanned, stove hand’. enamelled black or 4. Sizes – 75, 100, 125 and 150 mm denoted by overall copper oxidoized. length of the body measured from the outside face of 8. Performance Requirement — When knob of latch the fore end to the rear end. is turned, the catch bolt shall draw smoothly into the 5. Material – Shall be of the mild steel, brass, body and shall be flush with the face of the body. aluminium alloy or zinc base alloy. 6. Dimensions (in mm) Note— For requirements for material of rim latches see Table 1 of the standard. For detailed information, refer to IS 1019 : 1974 Specification for rim latches (second revision) 11.15"
  },
  {
    "index": 308,
    "standard_id": "IS 1341: 1992",
    "title": "STEEL BUTT HINGES (SIXTH REVISION)",
    "section": "BUILDERS HARDWARE",
    "full_text": "IS 1341 : 1992 STEEL BUTT HINGES (Sixth Revision)\n1. Scope—Requirements regarding material, 4. Dimensions and Tolerances dimensions, manufacture and finish of mild steel butt 4.1 Light Weight Mild Steel Butt Hinges— 15, 25,40, hinges. 50, 65, 75 and 100 mm sizes. 2. Types 4.2 Medium Weight Mild Steel Butt Hinges— 20, 25, a) Light weight hinges 40, 50, 65, 75, 90, 100, 125 and 150 mmsizes. b) Medium weight hinges 4.3 Broad Type Mild Steel Butt Hinges— 50, 75, 100, 125 and 150 mm sizes. c) Broad type hinges 4.4 Square Type Mild Steel Butt Hinges— 50, 65, 75, d) Square type hinges 90 and 100 mm sizes. e) Heavy type I and II hinges 4.5 Heavy Weight Mild Steel Butt Hinges— 50, 65, 75, 3. Materials 90, 100, 125, 150, 175 and 200 mm sizes. i) Flap – Mild steel 4.6 Tolerances—See Tables 2 to 7 of the standard. ii) Pin – Mild steelwire 5. Finish — Hinges shall be finished bright with smooth surfaces. Note—For details on materials, see 4 and Table1of the standard. For detailed information, refer to IS 1341 : 1992 Specification for steel butt hinges (sixth revision). 11.16"
  },
  {
    "index": 309,
    "standard_id": "IS 1823: 1980",
    "title": "FLOOR DOOR STOPPERS",
    "section": "DOORS WINDOWS AND SHUTTERS",
    "full_text": "IS 1823 : 1980 FLOOR DOOR STOPPERS (Third Revision)\n1. Scope – Requirements for floor door stopper 4.1 Tolerances suitable for use with door shutters of 30, 35, 40, and 45 a) On overall length of cover plate ± 0.5 mm mm thickness. b) On thickness of cover plate + 0.3 mm 2. Materials and – 0mm. a) For Body or Housing and Cover Plate— Aluminium alloy (pressure die) castings or Note —For detailed dimensions and tolerances, refer to Table aluminium alloy sheets or brass sheet or cast 2 to be with Fig. 1 of the standard. brass or brass gravity die casting. 5. Manufacture b) For Spring— Phosphor bronze or hard drawn 5.1 The stoppers shall be well made and free from steel wire. defects likely to prevent its correct fixing or affect adversely its reliability in use. c) For Tongue—Aluminium alloy pressure die casting or cast brass or nylon or plastic. 5.2 Body or housing shall be cast in one piece and fixed to cover plate by brass or mild steel screws. 3. Requirements 5.3 There shall be four countersunk holes for fixing a) Four countersunk holes for fixing door stopper stoppers to the floor. to floor. 5.4 On the extreme end, a rubber piece shall be attached to absorb shocks due to pulling action of door. The b) Body or housing shall be cast in one piece and rubber used shall comply with the following fixed to cover plate by brass or mild steel requirements: screws. a) Relative density, Max 1.3 c) Rubber piece shall be attached to extreme end b) Hardness 60 ± 5 to absorb shocks. c) Ageing for 24 h at } i) Change in 100 ±10C initial hardness 4. Dimensions (in mm) +5, – 0 Thickness of door 30 35 40 45 ii) Shall not develop shutter brittleness or Overall length of 140 140 150150 tackiness cover plate 6. Workmanship and Finish — Stoppers shall be Width of cover plate. 40 40 40 40 free from flaws and defects of all kinds. Aluminium door Thickness of cover plate 4.5 for castings stoppers shall be anodized and brass stoppers be finished smooth. Stoppers may also be chromium or 3 for sheet metal nickel plated, anodized or oxidized. The exterior of door stopper shall be flush with floor and be finished bright or satin. For detailed information, refer to IS 1823 : 1980 Specification for floor door stoppers (third revision). 11.17 SUMARRY OF IS 1837 : 1966 FAN LIGHT PIVOTS (First Revision) 1. Scope — Requirements for fan light pivots (also 3.1 Tolerances known as ventilator hinges) Pivot length and breadth ± 0.5 mm 2. Types Pin Projection ± 0.2 mm Type 1 – Mild steel pivots Pin dia ± 0.2 mm Type 2 – Aluminium pivots Note — For detailed dimensions refer to the standard.coverplate 4. Finish Type 3 – Brass pivots Type 1 – Bright finished with smooth surface 3. Dimensions (in mm) Type 2 – Natural or anodized finish Type 3 – Bright or satin finish No. Thickness Pivot Pivot Pin Pin Dia of Ventilator Length Breadth Projection Shutte Type 1 Type 2 and 3 1 25 20 50 10 10 9.5 2 30 25 50 12.5 12.5 12.5 3 30 25 65 12.5 12 12.5 4 35 25 65 15 16 15 5 35 25 75 15 16 15 Note — For requirement for materials see 3.1 of the standard. For detailed information, refer to IS 1837 : 1966 Specification for fan light pivots (first revision). 11.18"
  },
  {
    "index": 310,
    "standard_id": "IS 2209: 1976",
    "title": "MORTICE LOCKS (VERTICAL TYPE)",
    "section": "BUILDERS HARDWARE",
    "full_text": "IS 2209 : 1976 MORTICE LOCKS (VERTICAL TYPE) (Third Revision)\n1. Scope – Requirements for mortice locks (vertical 5. Manufacture type) a) Body—Clear depth 15 mm, Max. 2. Sizes – 65, 75 and 100 mm. Size shall be denoted b) Locking bolt— Section not less than 8 × 25 by the overall length of body measured from the outside mm. face of the fore end to the rear end. Measured length shall not vary by more than 3 mm from the length c) Lever spring — Lever spring fittedinto the specified for size. lever shall withstand the prescribed tests withoutshowing signs of permanent set. Note 1—Mortice locks of other size may be made if mutally d) Lock shall be capable of being opened with agreed. the key from both inside and outside. Note 2 — For typical design of mortice lock see Fig. 1 of the standard 6. Finish – 3. Material –Material for different component parts a) Brass body – Finished smooth. shall comply with the requirements given in Tables 2 b) Steel body – Protective coating such as and 3 of the standard. painting. 4. Non-Interchangeability — Two lever locks shall be c) Aluminium alloy body – Anodized. manufactured to have non-interchangeable keys in a batch consisting of a minimum of 24 locks. In case of d) Face plate and striking plate— Finished locks with more than two levers, these shall have non- smooth and polished bright or satin (or may interchangeable keys in a batch of minimum 100 locks. be chromium plated anodized or oxidized). 7. Tests — Shall withstand the performance and endurance tests as given in 9.1 and 9.2 of the standard. For detailed information, refer to IS 2209 : 1976 Specification for mortice locks (vertical type) (third revision). 11.19"
  },
  {
    "index": 311,
    "standard_id": "IS 2681: 1993",
    "title": "NON-FERROUS METAL SLIDING DOOR BOLTS (ALDROPS) FOR USE WITH PADLOCKS",
    "section": "BUILDERS HARDWARE",
    "full_text": "IS 2681 : 1993 NON-FERROUS METAL SLIDING DOOR BOLTS (ALDROPS) FOR USE WITH PADLOCKS (Third Revision)\n1. Scope – Requirement for non-ferrous metal sliding 3. Materials – Shall comply with the requirements door bolts (aldrops) commonly used in general building given in Table 1 of the standard. construction for locking doors, gates etc. with padlocks. 4. Dimensions 2. Types Type Size, mm Type 1— Brass sliding door bolts with sand cast 1 and 2 150, 200, 250, 300, 375 and 450 brass hasp, staple and fixing bolts or 3 200, 250, 300, 350, 375 and 450 clips and rolled or drawn brass bolts. Type 2— Brass sliding door bolts with die-cast Note— For details of dimensions and tolerance see Tables 2 brass hasp, staple and fixing bolts or and 3 read with Fig. 1 of the standard. clips and rolled or drawn brass bolts. 5. Finish — Brass sliding door bolts shall have satin Type 3 — Aluminium alloy sliding door bolts finish or shall be polished or plated. with hasp, staple and fixing clips of Aluminium shall be anodiezed to a bright, natural, sat or sheets, or extruded sections and fixing satin finish or dyed. bolts and sliding bolts of extruded sections of aluminium alloy. For detailed information, refer to IS 2681 : 1993 Specification for non-ferrous metal sliding door bolts (aldrops) for use with padlocks (third revision). 11.20"
  },
  {
    "index": 312,
    "standard_id": "IS 3564: 1995",
    "title": "HYDRAULICALLY REGULATED DOOR CLOSER",
    "section": "BUILDERS HARDWARE",
    "full_text": "IS 3564 : 1995 HYDRAULICALLY REGULATED DOOR CLOSER (Fourth Revision)\n1. Scope – Requirements for exposed type 2. Types hydraulically regulated door closers for vertical hinge a) Bottle type (Type A) type doors opening to one side only and weighing more than 80 kg. This does not cover the requirements for b) Tubular type (Type B) concealed type hydraulic door closers and also the Note— See Fig. 1 to 4 of the standard. pneumatic or mechanical type of door closers. 3. Nominal Sizes —The nominal sizes of door closers in relation to the mass and the width of the door size, to 4. Materials which it is intended to be fitted, shall be as given in i) Non porous body Cast iron /Aluminium Table 1. and back plate alloy / Zinc alloy 5.4 The closer shall be capable to regulate the speed ii) Piston or Pack- Cast iron / Steel by extending spring or adjustment in control valve piston / pinion Aluminium alloy/Zinc screw, as the case may be. alloy 6. Test Note— For materials for other components see 7 and Table 2 of the standard. 6.1 Performance Requirements — When opened 5. Essential Requirements through 90º , the door shall swing back to an angle of 20 ± 5º with normal speed, but thereafter the speed 5.1 The closer shall be manufactured in three sizes should get automatically retarded and should smoothly conforming to the requirements given in Table 1, in negotiate with the latch (where provided) accordance with the direction of the opening of the door either clockwise or anti-clockwise. 6.2 Endurance Test — After 50,000 operations against maximum load specified, the closer shall show no 5.2 The closing time shall be easily adjustable between defects, failure or leakage of oil etc. 5 and 20 seconds by means of regualting screw. 5.3 Hydraulic oil filling shall work satisfactorily at all Note — For test details see Annex B of the standard. temperatures between 50 ºC and –10 ºC without requiring 7. Finish — Polished or painted and finished with any change except adjustment of the regulating screw. lacquer In case of aluminium body, it may be anodized. Mild steel parts shall be pickled and given phosphate treatment. TABLE 1 DESIGNATION OF DOOR CLOSERS Sl. Designation of Mass of the Width of the Remarks No. Closer Door(kg) Door (mm) (1) (2) (3) (4) (5) i) 1. Up to 35 Up to 700 For light doors, such as double leaved and toilet doors ii) 2 36-60 701 to 850 Interior doors, such as of bedrooms, kitchen and store iii) 3 61 to 80 851 to 1 000 Main doors in a building, such as entrance doors Note—For methods of test, refer to Annex B of the standard. For detailed information, refer to IS 3564 : 1995 Specification for hydraulically regulated door closers (fourth revision). 11.21"
  },
  {
    "index": 313,
    "standard_id": "IS 3818: 1992",
    "title": "CONTINUOUS (PIANO) HINGES",
    "section": "BUILDERS HARDWARE",
    "full_text": "IS 3818 : 1992 CONTINUOUS (PIANO) HINGES (Third Revision)\n1. Scope – Requirements for continuous (piano) 4. Requirements hinges. a) Knuckles shall be straight and at right angle 2. Material to the flap. b) Hinge pin shall be of mild steel in the case of Name of Material mild steel hinges and shall be of mild steel Component (galvanized) or Aluminium alloy in case of Flap a) Mild Steel sheet aluminium alloy hinges. The aluminium alloy b) Aluminium alloy sheet hinge pin shall be hard anodized to a minimum c) Cold rolled low carbon steel thickness of 0.025 mm and sealed with oil sheets wax or lanolin. Pin a) Mild steel wire c) Screw holes shall be countersunk. b) Aluminium alloy sheet 5. Finish — Mild steel hinges shall be protected with 3. Dimensions and Tolerances — Dimension of type anticorrosive treatment, such as, bright polished, I, II, III and IV and permissible tolerances shall conform chromium plated or oxidized finish. Aluminium hinges to those specified in Fig. 1 to 3 of the standard. shall be anodized. For detailed information, refer to IS 3818 : 1992 Specification for continuous (piano) hinges ( third revision). 11.22"
  },
  {
    "index": 314,
    "standard_id": "IS 3828: 1966",
    "title": "VENTILATOR CHAINS",
    "section": "GENERAL",
    "full_text": "IS 3828 : 1966 VENTILATOR CHAINS (Third Revision)\n1. Scope – Requirements for ventilator chains. a) Eye — Formd by forging and folding plate of 2.5 minimum thickness. 2. Material Width 25 mm. b) Chain — Made from 1.8 mm minimum dia a) Staple Mild steel wire. Length 300 ± 5 mm. Each Aluminium alloy link 30 ± 2 mm. b) Eye Mild steel c) Staple — Made of 2.5 mm minimum thick plate size 40 × 20 mm. Hook 5 mm Aluminium alloy dia and 5 mm internal radius of c) Wire Mild Mild Steel bend. Aluminium alloy 4. Load Test – Assembly shall be strong enough to bear 20 kg load without deformation. 3. Manufacture and Dimensions 5. Finish – Shall be protected against corrosion. For detailed information, refer to IS 3828 : 1966 Specification for ventilator chains (third revision). 11.23"
  },
  {
    "index": 315,
    "standard_id": "IS 3843: 1995",
    "title": "STEEL BACK FLAP HINGES",
    "section": "BUILDERS HARDWARE",
    "full_text": "IS 3843 : 1995 STEEL BACK FLAP HINGES (Second Revision)\n1. Scope – Covers types and the requirements 4. Sizes regarding materials, dimensions, manufacture and finish 4.1 Light Weight Hinges — 20, 25, 30, 35, 40, 45, 50, 60, of steel back flap hinges. 65 and 75 mm 2. Types – 4.2 Heavy Weight Hinges — 25, 40, 50, 65 and 75 mm a) Light weight hinges, and Note—For details of dimensions and tolerances refer to b) Heavy weight hinges Table 1 and 2 of the standard. 5. Requirements — All screw holes shall be clean 3. Materials – and counter sunk. a) Flap Steelcover plate 6. Finish— The hinges shall be oxidized or finished b) Pin Mild Steel wire bright with smooth and rust free surface. For detailed information, refer to IS 3843 : 1995 Specification for steel back flap hinges ( second revision). 11.24"
  },
  {
    "index": 316,
    "standard_id": "IS 3847: 1992",
    "title": "MORTICE NIGHT LATCHES",
    "section": "LIGHT METAL AND THEIR ALLOYS",
    "full_text": "IS 3847 : 1992 MORTICE NIGHT LATCHES (First Revision)\n1. Scope – Requirements for mortice night latches for Case plate, face plate ii) Aluminium alloy general use. sheet and striking plate 2. General — Nominal size shall be denoted by overall length of the body measured from the outside face of iii) Cast brass (copper the fore end to the rear end. Termed ‘Left hand’ if fitted content shall not be on ‘Left hand door’ and ‘Right Hand’ if fitted in ‘Right less than 60 percent Hand door’. Two lever latches and latches with more iv) Brass sheet than two livers shall have non-interchangeable keys for a batch of minimum 12 and 60 latches respectively. Note—For materials for the other components see 6 and Table 1 of the standard. 3. Materials – 4. Finish – Steel body shall be given suitable protective coating, such as painting. Face plate and For body, body covers, i) Mild Steel (shall striking, plate shall be finished smooth and polished satisfy the prescribed bright or satin. bend test) 5. Test – Shall satisfy the prescribed tests. Note— For methods of tests refer to 10 of the standard. For detailed information, refer to IS 3847 : 1992 Specification for mortice night latches (first revision). 11.25"
  },
  {
    "index": 317,
    "standard_id": "IS 4621: 1975",
    "title": "INDICATING BOLT FOR USE IN PUBLIC BATHS AND LAVATORIES",
    "section": "BUILDERS HARDWARE",
    "full_text": "IS 4621 : 1975 INDICATING BOLT FOR USE IN PUBLIC BATHS AND LAVATORIES (First Revision)\n1. Scope – Requirements for indicating bolts for use c) Gears Alumminium alloy casting, in public baths and lavatories. Brass casting 2. General – Operation of bolt may be achieved either 4. Dimensions and Tolerances by gear work or by displacement. Normally made in two sizes, namely, size 1 and size 2. When the bolt is drawn, Size 1 Size 2 Tolerance it shall show the word “ENGAGED” on red background, (mm) (mm) (mm) and when it is withdrawn it shall show the world “VACANT” on green background. Length of bolt 75 85 ± 1 3. Material Breadth of bolt 45 50 ± 1 a) Body, knob Aluminium alloy casting, Dia of disc 70 70 ± 1 and indicating Extruded aluminium alloy, spindle Brass casting, Extruded Note— For detailed dimensions and tolerances, see 4 of the brass, Zinc base alloy die standard. casting. 5. Finish – Assembled bolt shall be satin finished or b) Indicating disc Aluminium alloy sheet, bright polished. Aluminium bolts shall be anodized. Brass casting For detailed information, refer to IS 4621 : 1975 Specification for indicating bolts for use in public baths and lavatories (first revision). 11.26"
  },
  {
    "index": 318,
    "standard_id": "IS 4948: 2002",
    "title": "WELDED STEEL WIRE FABRIC FOR GENERAL USE",
    "section": "GENERAL",
    "full_text": "IS 4948 : 2002 WELDED STEEL WIRE FABRIC FOR GENERAL USE (Second Revision)\n1. Scope – Requirements for welded wire fabric for 3. Mesh Sizes Commonly available (in mm) — Refer general use, such as fencing, window grill and crates. to Annex A of the standard. Not intended to cover fabric for concrete reinforcement. 4. Tolerance 2. Materials 4.1 In any individual mesh, the maximum variation 2.1. Mild steel wire used for the manufacture of welded between two members when measured between centre fabric shall coaform to IS 280. to centre shall not vary more than 5 percent. 2.2 Stainless steel wire used for the manufacture of 4.2 The length of flat sheets or rolls measured on my welded fabric shall conform to grade X 04 Cr 17 Ni 12 wire may vary by 25 mm or one percent whichever is Mo 2 or X 04 Cr 18 Ni 10 of IS 6528*. greater. 2.3 Tolerance on Diameter 5. Test for Welding – The minimum average strength value of the weld shall not be less than 21 kgf/mm2 and For size of wire 1.6 to 5.6 mm ± 0.050 the area of the wire to be taken into consideration for calculation is the longitudional wire. Fabric having a For size of wire over 5.6 mm ± 0.060 diameter difference between transverse and longitudinal wire greater than 2 mm shall not be subjected to weld * Stainless steel wire - Specification (first revision shear test. Note 1 — For quality of wire refer to 3 of the standard. Note 2 — For method of test, refer to 6 of the standard. For detailed information, refer to IS 4948 : 2002 Specification for welded steel wire fabric for general use (second revision). 11.27"
  },
  {
    "index": 319,
    "standard_id": "IS 4992: 1975",
    "title": "DOOR HANDLES FOR MORTICE LOCKS (VERTICAL TYPE)",
    "section": "BUILDERS HARDWARE",
    "full_text": "IS 4992 : 1975 DOOR HANDLES FOR MORTICE LOCKS (VERTICAL TYPE) (First Revision)\n1. Scope – Requirements for door handles for operation 5. Performance Requirements – A sample picked out of mortice locks (vertical type) covered in at random from a lot of 100, when fitted to a lock and IS 2209 : 1976.* operated 1 000 times shall not show any damage or ineffectiveness in working. When the handle is in its 2. Type— Handle type and knob type. extreme position in the lock and pulled horizontally with a load of 100 kgf, it shall not develop cracks, lose shape 3. Material — Brass, mild steel, aluminium alloy, etc. or get damaged. 4. Dimension and Tolerances — Size of 6. Workmanship – All sharp edges shall be removed. Door handle knob housing = (150 ±5) × (40 ± 2 )mm 7. Finish – Brass handles shall have natural finish or Length of handle = 90 ± 2 mm. shall be bright chromium electroplated. Aluminium alloy handles shall be anodized. Zinc base alloy die cast handles and mild steel handles shall be bright chromium * Mortice lock (vertical type) (third revision) plated. For detailed information, refer to IS 4992 : 1975 Specification for door handles for mortice locks (vertical type) (first revision). 11.28"
  },
  {
    "index": 320,
    "standard_id": "IS 5187: 1972",
    "title": "FLUSH BOLTS",
    "section": "BUILDERS HARDWARE",
    "full_text": "IS 5187 : 1972 FLUSH BOLTS (First Revision)\n1. Scope — Requirements for flush bolts for use in Type Size FacePlate Throw of Bolt Bolt Dia cupboards and doors Length Min. (mm) (mm) (mm) (mm) 2. Material 1 150 150 25 8 ± 1 a) Body and plate — Cast brass, cast aluminium 1 200 200 30 8 ± 1 and extruded aluminium alloy 2 100 100 15 8 ± 1 2 150 150 15 8 ± 1 b) Bolt— Cast brass, extruded brass and extruded aluminium alloy. 2 200 200 15 8 ± 1 2 250 250 15 8 ± 1 c) Spring— Phosphor bronze and steel strip. 2 300 300 15 8 ± 1 3. Manufacture—Rod shall be retained in its maximum bolting position by the spring. Note— For detailed dimensions and tolerances, See 5 of the standard. 4. Dimensions and Tolerances 5. Worksmanship and Finish — Shall have smooth Type Size FacePlate Throw of Bolt Bolt Dia and easy working when assembled. Brass bolts shall be Length Min. satin or bright polished, or nickel or chromium plated or (mm) (mm) (mm) (mm) copper oxidized. Aluminium flush bolts shall be anodized. 1 100 100 20 8 ± 1 For detailed information, refer to IS 5187 : 1972 Specification for flush bolt (first revision). 11.29"
  },
  {
    "index": 321,
    "standard_id": "IS 5899: 1970",
    "title": "BATH ROOM LATCHES",
    "section": "LIGHT METAL AND THEIR ALLOYS",
    "full_text": "IS 5899 : 1970 BATH ROOM LATCHES\n1. Scope – Requirements for material, size and finish a) Body – Cast brass, cast iron, aluminium of bathroom latches. alloy, and aluminium extrusions. b) Bolts – Brass cast, brass extruded, mild 2. Shape and Size steel rod, cast iron, aluminium alloy and aluminium extrusions. Overall size — 40 × 50 mm c) Knob – Cast brass, cast iron, aluminium Thickness – 10 mm alloy and aluminium extrusions. Note— For typical illustration see Fig. 1 of the standard. 4. Workmanship and Finish— Latch shall be smoothly finished. Aluminium alloy body may be 3. Material anodized. Cast brass body shall be given a protective coating such as painting. For detailed information, refer to IS 5899 : 1970 Specification for bathroom latches. 11.30"
  },
  {
    "index": 322,
    "standard_id": "IS 5930: 1970",
    "title": "MORTICE LATCH (VERTICAL TYPE)",
    "section": "BUILDERS HARDWARE",
    "full_text": "IS 5930 : 1970 MORTICE LATCH (VERTICAL TYPE)\n1. Scope – Requirements for mortice latches for use from both sides of the door. on doors, such as bath room doors, W.C. doors and Bolt shall turn into locking doors to private rooms. position when the thumb turn knob is turned through 2. Sizes – 65, 75 and 100 mm. Size shall be denoted by 900. overall length of the body measured from the outside d) Lever Spring — Lever spring fitted into the face of the fore end to the rear end. Measured length lever shall withstand shall not vary by more than 3 mm from the length following tests without specified for size. showing signs of Note — For typical illustration of a mortice lock see fig.1 of permanent set. the standard. i) Lever spring shall be 3. Material — Material for different component parts pressed down so as to shall comply with the requirements given in Tables 1 touch top edge of lever and and 2 of the standard. released. Repeat six times. ii) Lever spring shall also 4. Interchangeability — Component parts of latches stand a transverse load of of the same size and type shall be completely 15 kgf before failure of joint interchangeable. between lever and spring. 5. Manufacture – 6. Workmanship and Finish — Brass body shall be finished smooth. Steel body shall be given a protective a) Body— Depth of body shall not coating such as painting. Aluminium alloy body may be exceed 15 mm. anodized. Face plate and striking plate shall be finished b) Locking Bolt – Section not less than 18 × smooth and polished bright or satin, or chromium plated, 25 mm. anodized or oxidized. c) Mechanism – Latch shall operate easily 7. Tests — The finally assembled latch shall withstand tests given in 9.1.1 to 9.1.3 of the standard. For detailed information, refer to IS : 5930-1970 Specification for mortice latch (vertical type). 11.31"
  },
  {
    "index": 323,
    "standard_id": "IS 6315: 1992",
    "title": "FLOOR SPRINGS (HYDRAULICALLY REGULATED) FOR HEAVY DOORS",
    "section": "DOORS WINDOWS AND SHUTTERS",
    "full_text": "IS 6315 : 1992 FLOOR SPRINGS (HYDRAULICALLY REGULATED) FOR HEAVY DOORS (Second Revision)\n1. Scope – Requuirements for concealed type floor 4.4 Force not more than 20 N shall be required at a springs (hydraulically regulated) for vertical doors distance of one meter from the frame, to open the door weighing not more than 125 kg. In case of doors leaf weighing 125 Kg through 90 degrees. consisting of more than one leaf the weight of each leaf 5. Finish shall not exceed 125 kg. 5.1 The hydraulic floor spring should be covered by 2. Construction – Oil check shall work satisfactorily one brass/aluminium sheet which only will flush on the at all temperature between 490C and –100C without floor. The cover sheet, shoe and top-centre will be requiring any other change except by the adjustment of polished or electroplated as agreed to between the the capstan nut. purchaser and the manufacturer. Note— For typical details of floor springs see fig. 1 of the 5.1.1 Mild steel parts may be given the treatment as standard. follows: 3. Material – a. All dents, burrs and sharp edges shall be For foundation Cast brass, Brass removed from various components and they box, main body sheet. Mild steel sheet, shall be pickled, scrubbed and rinsed to and half cover Cast iron, Aluminium remove grease, rust, scale or any other foreign alloy sheet, Zinc base element. alloy pressure die-casting. b. After pickling all the mild steel parts shall be Note — For details of material see 5 and Table 1 of the standard given phosphating treatment followed by a 4. Performance Requirements coat of suitable primer, such as red oxide. 4.1 Floor spring shall not show any change or 5.1.2 Two coats of enamel paint shall then be applied deterioration in working after it has been subjected to as follows: 50 000 operations at a rate of not more than 6 to 8 a) Undercoat, and operations per minute. b) Finish coat with synthetic stoving enamel, 4.2 Closing time of floor spring shall be easily adjustable according to prescribed standard. between 3 and 20 for which a suitable device to adjust the speed shall be provided. 5.1.3 The components shall, thereafter, be baked at a specified temperature in an oven heated uniformly. The 4.3 Door leaf when opened through 900 plus and finish shall be smooth and uniform with a hard and tough released, the door shall stand open till pushed back in film of enamel strongly adhering to the surface. The the closing position. When opened to an angle less finish shall be free from all visible defects and shall not that 900, the door shall swing back automatically. chip, when tappped lightly with a pointed instrument. For detailed information, refer to IS 6315 : 1992 Specification for floor springs (hydraulically regulated ) for heavy doors (second revision). 11.32"
  },
  {
    "index": 324,
    "standard_id": "IS 6318: 1971",
    "title": "PLASTIC WINDOW STAYS AND FASTENERS",
    "section": "DOORS WINDOWS AND SHUTTERS",
