Repository: navlanipranjal631-tech/bis-sahayak

# 🛡️ BIS Sahayak — BIS Standards Compliance Assistant

> **AI-powered RAG system that turns product descriptions into accurate BIS standard recommendations in seconds — helping Indian MSEs navigate compliance instantly.**

Built for the **BIS Standards Recommendation Engine Hackathon** | Track: AI / RAG

---

## 🎯 Problem Statement

Indian Micro and Small Enterprises (MSEs) spend **weeks** identifying which Bureau of Indian Standards (BIS) regulations apply to their products. A small cement block manufacturer in Rajasthan has no easy way to know which IS standard governs their product — until now.

**BIS Sahayak** solves this in **under 0.02 seconds.**

---

File: data/metadata.json (part 26 of 46)
[
    "full_text": "IS 6318 : 1971 PLASTIC WINDOW STAYS AND FASTENERS\n1. Scope – Lays down performance and functional 3. Size and Shape requirements of window stays made of polypropylene Length of window stay = 300 mm and fasteners (handles) made of nylon. Length of window fastener = 110 mm 2. Material Note — For typical illustration see Fig 1 of the standard. Requirements of polypropylene 4. Tests a) Density, 0.900 to 0.910 g/ml 4.1 Test for Stays — Window stay shall be capable of b) Tensile strength at yield, Min 315 kgf/cm2 restraining the shutter in three positions, at angles of c) Impact strength, Min 3.7 kgf/cm (of notch) 300, 600 and 900 with the frame. Tolerance in position of d) Water absorption, 3.7 Max 0.04 percent restraint: ±50 . e) Deflection temperature, Min 540C 4.2 Test for Fasteners — Fastener shall be able to hold f) Weather resistance — Shall retain at least 50 a force of 40 kgf (applied in increments of 5 kgf at one percent of original elongation minute intervals) g) Deformation underload, Max 6.0 percent, 500C and 70 kg/cm2. Note — For test procedures see 4 of the standard. For detailed information, refer to IS 6318 : 1971 Specification for plastic window stay and fasteners. 11.33"
  },
  {
    "index": 325,
    "standard_id": "IS 6343: 1982",
    "title": "DOOR CLOSERS (PNEUMATICALLY REGULATED) FOR LIGHT DOORS WEIGHING UPTO 40 KG",
    "section": "DOORS WINDOWS AND SHUTTERS",
    "full_text": "IS 6343 : 1982 DOOR CLOSERS (PNEUMATICALLY REGULATED) FOR LIGHT DOORS WEIGHING UPTO 40 KG (First Revision)\n1. Scope–Requirements for door closers 4.5 The closer shall not show any sign of leakage in (pneumatically regulated) for use on light doors the air pressure. weighing up to 40 kg. 4.6 Each closer shall be furnished with clear, detailed 2. Material instructions for installation and regulation of the closer. a) Cylinder— Brass tube mild steel tube/ Note — For typical illustration of the door closer, see Fig.1 of aluminium tube, the standard. 5. Performance Requirements b) Piston/Piston Rod—Steel/cast iron/ aluminium alloy/zinc alloy. 5.1 After being fitted in its position, when the door is opened through 900 and released, it shall swing back to c) Brackets and Fittings — Mild steel/ cast iron/ an angle of 20±50 with normal speed, but thereafter the aluminium alloy/zinc alloy/ cast brass, speed shall get automatically retarded till a smooth, final d) Spring — Steel, and close is reached. e) Regulating Screws—Brass/bronze/aluminium 5.2 Endurance Test — The closer fitted to the door of alloy/ steel/zinc alloy. maximum permissible weight shall be subjected to 50,000 3. Dimensions and Tolerances — Shall be as agreed operations at the rate of a maximum of 6 to 8 operations upon between the purchaser and the manufacturer. per minute. The number of operations to be carried out continuously at any time during the test shall not be 4. General Requirements less than 3 000. At the end of the test the closer shall 4.1 The surface of closer shall be clean, without sharp show no defects, failure, or deterioration in its working. edges, free from cracks, dents, burrs or any other visible 6. Finish — The exposed surface shall be polished or surface defects. pointed as agreed to mutually. In case of aluminium 4.2 After fixing, the closer shall operate smoothly and body, it may be anodized. All components of mild steel quietly without any undue play during opening and shall be pickled, scrubbed and rinsed to remove grease, closing operation. rust, scale or any other foreign element. The finish of mild steel surface shall be smooth, uniform and free 4.3 The closer shall work satisfactorily at all from all visible defects with hard and tough film of enamel temperatures between 40ºC and 10ºC without requiring strongly adhering to the surface. All components shall any other change except by adjustment of regulating be finished in colour as agreed to mutually. screw. 4.4 The speed of closing the door shall be adjusted by increase or decrease in the tension of helical spring. Note — For requirements regarding manufacture and details of finishing, refer to the standard. For detailed information, refer to IS 6343 : 1982 Specification for door closers (pneumatically regulated) for light doors weighting up to 40 kg (first revision). 11.34"
  },
  {
    "index": 326,
    "standard_id": "IS 6607: 1972",
    "title": "REBATED MORTICE LOCKS (VERTICAL TYPE)",
    "section": "BUILDERS HARDWARE",
    "full_text": "IS 6607 : 1972 REBATED MORTICE LOCKS (VERTICAL TYPE)\n1. Scope – Requirements for rebated mortice locks 12 × 16 mm for all sizes of locks. suitable for use on double leaf doors with rebated c) Mechanism — Locking mechanism shall be meeting stiles. lever type with not less than two levers. 2. Sizes – 65, 75 and 100 mm. d) Lever Spring — Shall withstand the prescribed Sizes shall be denoted by length of the body measured test. from the outside face of the fore end to the rear end over the body in mm. The measured length shall not e) Keys — Two for each lock usable from inside vary more than ± 3 mm from the length specified for size. and outside. Note — For typical design of rebated mortice locks see Fig. 1 of the standard. f) Latch Bolt — Section not less than 3. Non-interchangeability – Two-lever locks shall 12 × 16 mm. have non-interchangeable keys in a batch of minimum 5. Workmanship and Finish — Brass body shall be of 24 locks. Locks with more than two levers shall have finished smooth and polished. Aluminium alloy body non-interchangeable keys in a batch of a minimum of may be anodized. Rebated face plate and striking plate 100 locks. may be polished, chormium plated or oxidized. Steel 4. Requirements body shall be given protective coating. Steel parts shall be given specified protective teatment before painting. a) Body – Depth of body shall not exceed 15 mm. 6. Tests — Shall withstand the tests specified in 9 of the standard. b) Locking bolt – Section shall not be less than Note — For requirements for materials for component parts of mortice locks see Table 1 of the standard. For detailed information, refer to IS 6607 : 1972 Specification for rebated mortice locks (vertical type). 11.35"
  },
  {
    "index": 327,
    "standard_id": "IS 7196: 1974",
    "title": "HOLD FAST",
    "section": "DOORS WINDOWS AND SHUTTERS",
    "full_text": "IS 7196 : 1974 HOLD FAST\n1. Scope — Requirements for mild steel hold fasts for 3. Manufacture — Shall be made from mild steel flats use with wooden doors and window frames. not less than 5 mm thick, and without any burrs or dents. 2. Size and Dimensions Shall be as given in Fig. 1 4. Finish – Shall be given a coat of bitumen and sanded. . All dimensions in millimetres. Fig. 1 Mild Steel Hold Fast For detailed information, refer to IS 7196 : 1974 Specification for hold fast. 11.36"
  },
  {
    "index": 328,
    "standard_id": "IS 7197: 1974",
    "title": "DOUBLE ACTION FLOOR SPRINGS (WITHOUT OIL CHECK) FOR HEAVY DOORS",
    "section": "DOORS WINDOWS AND SHUTTERS",
    "full_text": "IS 7197 : 1974 DOUBLE ACTION FLOOR SPRINGS (WITHOUT OIL CHECK) FOR HEAVY DOORS\n1. Scope – Requirements for concealed type floor 5. Construction – Floor spring shall be covered by springs (without oil check) for vertical doors weighing brass or aluminium sheet which only shall be flush with not more than 125 kg. For doors having more than one the floor. Provision shall be made in floor springs for leaf, the weight of each leaf shall not exceed 125 kg. adjusting door leaf to final closed position by turning the adjusting screw. 2. Type and Size — For typical details of a floor spring see Fig.1 of the standard. 6. Performance Requirements — A sample mounted to a door leaf weighing 125 kg shall be subjected to 3. Material 50,000 operations (that is, movement of door leaf through 1800) at the rate of not more than 6 to 8 operations per a) Foundation box, main body and half cover— minute. Floor spring shall not show any damage or Brass sheet 1.25 mm, minimum thick; Mild deterioration at the end of test. steel sheet 1.25 mm, minimum thick; Cast iron; aluminium alloy pressure die-castings 2 mm, A force of not more than 2 kgf shall be required at a minimum thick; aluminium alloy sheet 1.25 mm, distance of one metre from the door frame, to open the minimum thick or zinc base alloy pressure door leaf weighing 125 kg through 900. die-castings 2 mm, minimum thick. 7. Finish — Cover sheet, shoe and top centre pivot b) Spring Rod – Mild steel shall be polished, electroplated or anodized. Mild steel and cast iron parts shall be given a synthetic stoving Note — For requirements for materials for other parts of floor spring see Table 1 of the standard. enamel finish according to prescribed specifications. The finish shall be smooth, uniform and shall not chip 4. Dimensions and Tolerances — As agreed to when tapped lightly with a pointed instrument. between the purchaser and the manufacturer. Aluminium parts shall be anoidized. For detailed information, refer to IS 7197:1974 Specification for double action floor springs (without oil check) for heavy doors. 11.37"
  },
  {
    "index": 329,
    "standard_id": "IS 7534: 1985",
    "title": "SLIDING LOCKING BOLTS FOR USE WITH PADLOCKS",
    "section": "BUILDERS HARDWARE",
    "full_text": "IS 7534 : 1985 SLIDING LOCKING BOLTS FOR USE WITH PADLOCKS (First Revision)\n1. Scope – Requirements regarding materials, 5. Dimensions and Tolerances dimensions, manufacture and finish of sliding locking Type Size Length of Length of Bolt Dia. of bolts commonly used for locking doors, gates, etc. with padlocks. Bolt Bolt Plate Bolt 2. Types I 150 210 ± 1 150 ± 2 Type I – with straight lokcing plate, and 200 260 ± 1 200 ± 2 10 ± 0.5 Type II – with curved locking plate. 250 310 ± 1 250 ± 2 or 3. Sizes 300 360 ± 1 300 ± 2 12 ± 0.5 110, 150, 200, 250 and 300 mm II 110 65 ± 1 110 ± 2 10 ± 0. 4. Material Note — For detailed dimensions and tolerances see 6 and Table 2 of the standard. Part Material Bolt plate and Mild steel sheet 6. Finish — Shall be copper oxidized, electrogalvanized or receiving plate Aluminium alloy sheet stove enamelled black. Aluminim alloy bolt shall be anodized to Bolt Mild steel rods a bright, natural mat or satin finish or dyed Aluminium alloy extruded rod For detailed information, refer to IS 7534:1985 Specification for sliding locking bolts for use with pad locks (first revision). 11.38"
  },
  {
    "index": 330,
    "standard_id": "IS 7540: 1974",
    "title": "MORTICE DEAD LOCKS",
    "section": "BUILDERS HARDWARE",
    "full_text": "IS 7540 : 1974 MORTICE DEAD LOCKS\n1. Scope – Requirements for mortice dead locks. 5. Manufacture a) Body Depth of body shall not Note – Mortice dead locks have a single bolt which is shot exceed 15 mm and withdrawn by means of key (from either side) providing reasonable degree of security. Being lock for occasional rather b) Locking Bolt Section shall not be less than frequent use it is well suited for use alone, or as an additional than 10 × 30 mm. lock for the doors of store rooms, cellers, warehouses, etc. c) Levers Not less than two. 2. Sizes – 45, 65 and 75 mm. Size is denoted by overall length of the body measured from the outside face of the face d) Lever spring Shall withstand the pre- end to the rear end. Measured length shall not be more than ± 3 scribed tests with out mm from the specified size showing any sign of permanent set. Note — For typical details of mortice dead locks see Fig. 1 of the standard. e) Keys Two for each. 3. Material 6. Finish – Brass body shall be finished smooth and 3.1.Body, Body Cover — Mild steel, cast brass, brass polished. Aluminium alloy body be anodized. Face plate sheet, aluminium alloy castings and sheets and zinc and striking plate shall be polished, painted, plated or base alloy casting. oxidized. Steel body shall be given suitable protective coating. Note — For requirements of materials for other component parts, see Table 1 of the standard. 6. Tests — Shall withstand the tests specified in 9 of 4. Non-interchangeability — Two-lever locks shall the standard. have non-interchangeable keys in a batch of a minimum of 24 locks. Locks with more than two levers shall have non-interchangeable keys in a match of a minimum of 100 locks. For detailed information, refer to IS 7540 : 1974 Specification for mortice dead locks 11.39"
  },
  {
    "index": 331,
    "standard_id": "IS 8760: 1978",
    "title": "MORTICE SLIDING DOOR LOCKS WITH LEVER MECHANISM",
    "section": "BUILDERS HARDWARE",
    "full_text": "IS 8760 : 1978 MORTICE SLIDING DOOR LOCKS WITH LEVER MECHANISM\n1. Scope – Requirements for mortice sliding door locks Locks with more than two levers shall have non having lever mechanism. interchangeable keys in a batch consisting of a minimum of 100 locks. 2. Sizes – 30 mm, 50 mm, 70 mm and 100 mm. Size shall be denoted by the overall length of the body in millimetres 6. Finish measured from the outside face of the fore–end to rear Brass body Finished smooth end. Measured length shall not vary by more than 3 mm Steel body Suitable protective coating from the length specified for size. such as painting. 3. Shape and Design – Any shape but shall be Aluminium alloy Anodized capable of being opened with key from both sides. body Note — For typical illustration of mortice sliding door Face plate and Finished smooth and lock see Fig 1 of the standard. striking plate polished bright or satin. 4. Dimensions – As agreed to between the purchaser May be chromium plated, and the manufacturer. anodized or oxidized where so desired by purchaser. 5. Non-interchangeability – Two lever locks shall have non-interchangeable keys in a batch consisting of 7. Test — Shall withstand the tests specified in 10 of a minimum of 24 locks. the standard. For detailed information, refer to IS : 8760 1978. Specification for mortice sliding door locks with lever mechanism (first revision). 11.40"
  },
  {
    "index": 332,
    "standard_id": "IS 9106: 1979",
    "title": "RISING BUTT HINGES",
    "section": "BUILDERS HARDWARE",
    "full_text": "IS 9106 : 1979 RISING BUTT HINGES\n1. Scope — Requirements regarding materials, 4. Sizes – dimensions, manufacture and finish of rising butt hinges. Steel rising butt hinges – 75 and 100 mm 2. Types Cast iron rising butt hinges – 75 and 100 mm Type Material Brass rising butt hinges – 75,100, and 1. Cold rolled mild steel 125 mm. 2. Cast iron Note — For detailed dimensions and tolerances see Table 3. Extruded brass 5 of the standard. 3. Materials 5. Finish – Hinges shall be well made and shall be Flap (i) Mild steel free from flaws and defects. (ii) Cast iron Hinges shall be finished bright with smooth surfaces. (iii) Extruded brass The brass hinges shall have bright or satin finish and shall be suitably protected against discolouration. Pin – Mild steel wire Note — For details on material see 3 and Table1 of the standard. For detailed information, refer to : IS 9106 :1979 Specification for rising butt hinges. 11.41"
  },
  {
    "index": 333,
    "standard_id": "IS 9131: 1979",
    "title": "RIM LOCKS",
    "section": "BUILDERS HARDWARE",
    "full_text": "IS 9131 : 1979 RIM LOCKS\n1. Scope – Requirements for materials, construction, 6. Construction dimensions and finish of rim locks of two types a) Body – Overall depth of the body shall be commonly fixed to single and double-leaf doors in not more than 15 mm. buildings. b) Locking bolt — Section not less than 8×22 2. Types mm Type 1 – Left hand or right-hand, and c) Mechanism — Shall be of ordinary lever type Type 2 – Reversible or any other type approved by the purchaser. 3. Size – 100 and 150 mm d) Latch Bolt — Section not less than 8×14 mm The size of the rim lock shall be denoted by the 7. Finish – Brass rim locks shall have bright or satin length of face over the body in millimetres. The measured finish, and aluminium locks anodized finish. The steel length shall not vary by more than 3 mm, from the length locks shall be japanned, stove eamelled black or copper specified for the sizes. oxidized as specified by the purchaser. 4. Materials — Shall comply with the requirements 8. Tests — The finally assembled block shall with given in Tables 1 and 2 of the standard. stand the tests given in 12.1.1 to 12.1.6 of the standard. 5. Non–Interchangeability — The rim locks shall be manufactured to have non-interchangeable keys in a batch consisting of a minimum of 24 locks. For detailed information, refer to IS 9131 : 1979 Specification for rim locks. 11.42"
  },
  {
    "index": 334,
    "standard_id": "IS 10019: 1981",
    "title": "MILD STEEL STAYS AND FASTENERS",
    "section": "STRUCTURAL STEELS",
    "full_text": "IS 10019 : 1981 MILD STEEL STAYS AND FASTENERS\n1. Scope – Requirements regarding materials, Note— For details of materials see 3 and Table 1 of the dimensions, manufacture and finish of stays and standard. fasteners made of mild steel of the types that are 4. Shape and Dimension – Shall be as given in Fig 1 commonly used in windows. and 2 of the standard. 2. Types 5. Test for Window Stays – The stay shall be capable a) Type 1 – Mild steel stays and fasterners of holding the window shutter in three different positions having tabular cross section, and so as to make angles of 30º, 60º and 90º with the window b) Type 2 – Mild steel stays and fasterners made frame. Tolerances in such positions shall not exceed + out of one piece sheet. 5º. 3. Materials 6. Finish – Shall be either copper oxidized or a holding i) Mild steel sheets galvanised or electro-galvanised. ii)Mild steel bars For detailed information, refer to IS 10019 : 1981 Specification for mild steel stays and fasteners. 11.43"
  },
  {
    "index": 335,
    "standard_id": "IS 10090: 1982",
    "title": "NUMERICALS",
    "section": "GENERAL",
    "full_text": "IS 10090 : 1982 NUMERICALS\n1. Scope – Requirements regarding materials, 4. Manufacture dimensions, manufacture and finish of numericals. a) Shall be manufactured in one piece and shall be 2. Materials free from all defects. i) Cast brass b) Projecting lugs or pins at the back or countersunk screw holes shall be provided for fixing. ii) Cast bronze iii) Cast aluminium 5. Finish – Brass and bronze numericals shall be finished smooth, and shall have bright or satin finish, or Note— For details of materials see 2 and Table 1 of the they shall be plated. They shall be suitably protected standard. from discoloration. They shall be suitably protected from 3. Sizes — 25, 50, 75, 100, 150 and 300 mm. The discoloration. Aluminium numericals shall be anodized. thickness of the numericals shall not be less than 2 mm, and the width shall be as agreed upon between the purchaser and the manufacrurer. For detailed information, refer to IS 10090 : 1982 Specification for numericals. 11.44"
  },
  {
    "index": 336,
    "standard_id": "IS 10342: 1982",
    "title": "CURTAIN RAIL SYSTEM",
    "section": "GENERAL",
    "full_text": "IS 10342 : 1982 CURTAIN RAIL SYSTEM\n1. Scope – Requirements regarding materials, 3. Shape and Dimensions manufacture, dimensions, testing and finish of rails, runners and hooks used in the curtain rail system. 3.1 The curtain ring shall be either ‘I’ or ‘C’ section Note — This standard, however does not cover the 3.2 Dimension for ‘C’ rails : 900, 1 200, 1 800, and 2 400 requirements for drop curtain rail system used in theaters, mm length with a tolerance of ± 3 mm. auditoriums, etc. 2. Types and Materials 3.3 Dimensions for ‘I’ rails : 1 800, 1 200 and 2 400 mm length with a tolerance of ± 3 mm. Type 1 – Cast, (brass, aluminium) Type 2 – Pressed, (mild steel or brass or 4. Finish – All components of curtain rail system shall aluminium alloy sheet). be finished smooth. Aluminium components shall be anodized to a bright, natural, mat or satin finish or shall Type 3 – Fabricated, (extruded brass or be dyed. Brass components shall have bright or satin aluminium alloy) finish and may be lacquered, nickel plated, or copper oxidized or bronze finished. Mild steel components shall Note— For details of materials see 4 and Table 1 of be stove enamelled or electrogalvanized. the standard. For detailed information, refer to IS 10342 : 1982 Specification for curtain rail system. 11.45"
  },
  {
    "index": 337,
    "standard_id": "IS 12817: 1997",
    "title": "STAINLESS STEEL BUTT HINGES",
    "section": "BUILDERS HARDWARE",
    "full_text": "IS 12817 : 1997 STAINLESS STEEL BUTT HINGES (First Revision)\n1. Scope – Types and requirements regarding 3.3 Heavy Weight Hinges — 75, 100, 125 and 150 mm materials, dimensions, manufacture and finish of 3.4 Uneaual Flat Hinges stainless steel butt hinges. 2. Types 60 × 10 × 16 mm 60 × 12 × 19 mm a) Light weight (narrow) hinges 75 × 10 × 16 mm b) Medium weight hinges 75 × 12 × 19 mm c) Heavy weight hinges Note 1– The size shall be denoted by the length of the d) Unequal flap hinges hinge. Note 2 – For details on dimensions and tolerances, refer to 3. Sizes 6 and Tables 1 to 4 of the standard. 4. Materials — Shall conform to the prescribed grades 3.1 Light Weight (Narrow) Hinges — 60 and 75 mm of the standard. 3.2 Medium Weight Hinges — 50, 65, 75, 100, 125 and 5. Finish — Unless otherwise specified, hinges, shall 150 mm be naturally finished bright with smooth surface without chemical coatings. For detailed information, refer to IS 12817:1997 Specification for stainless steel butt hinges (first revision) 11.46"
  },
  {
    "index": 338,
    "standard_id": "IS 12867: 1989",
    "title": "PVC HAND RAIL COVERS",
    "section": "PLASTICS",
    "full_text": "IS 12867 : 1989 PVC HAND RAIL COVERS\n1. Scope – Covers the dimensions and requirements strip, suitably welded as part of the handrail, with a for PVC handrail covers for use on metal strip handrails. view to providing comforable grip. The common sizes shall suit metallic flats of width 25 mm, 40 mm, 50 mm 2. Material – Handrails covers are manufactured by and 65 mm. For general use handrail covers should be extrusion using plasticized PVC compound of desired supplied in 25 m lengths. formulation and colour. 4. Requirements – See Table 1 3. Sizes – PVC handrail covers are normally made available in widths to match the desired width of metal TABLE 1 - REQUIREMENTS OF PVTC HANDRAIL COVERS Sl. No. Characteristics Requirements i) Heat ageing and exudation No exudation of plasticizer shall be apparent nor shall there be any change in appearance. ii) Tensile strength test Tensile strength shall not be les than 10 N/mm2 iii) Elongation Minimum elongation shall be 115 percent iv) Hardness Minimum value of Rockwell hardness number shall be L65 v) Resistance to combustion The specimen shall not burn to the 25 mm mark and shall not show any flame or after glow after 5 s after the burner has been removed. Note 1 — For methods of tests, refer to Appendices A to C of the standard and IS 8543 (Part 4/ Sec 1): 1984 Method of testing plastics: Part 4 short term mechanical properties, Section 1 Determination of tensile properties. Note 2 — Method of installation is given in Annex D of the standard. For detailed information, refer to IS 12867 : 1989 Specification for PVC handrail covers. 11.47"
  },
  {
    "index": 339,
    "standard_id": "IS 14912: 2001",
    "title": "DOOR CLOSERS - CONCEALED TYPE (HYDRAULICALLY REGULATED)",
    "section": "DOORS WINDOWS AND SHUTTERS",
    "full_text": "IS 14912 : 2001 DOOR CLOSERS - CONCEALED TYPE (HYDRAULICALLY REGULATED)\n1. Scope – Requirement for concealed type 4. Requirements hydraulically operated door closers, fixed in concealed a) Closing time shall be easily adjustable between position within the thickness of the panel on vertical, 5 to 20 seconds by means of regu lating screws. hinge type doors opening to one side only and not weiging more than 80 kg. b) Hydraulic oil, filling shall work satisfactorily at all termperature between 50ºC and -10ºC without This standard does not cover overhead type door closers requiring any change except adjustment of the covered in IS 3564 : 1995* or pneumatic type door closers regulating screw. or closers working on only mechanical device. c) The closure shall be capable to regulate the 2. Nominal Sizes speed by extending spring or adjustment in Designation Mass of Door Width of Door control valve screw, as the case may be. No. 1 Up to 60 kg Up to 850 mm 5. Test No. 2 60 to 80kg 851 to 1 000 mm a) Performance requirement – When opened through 3. Materials 90º, the door shall swing back to 200 ± 50 with normal Non porous body – Aluminium alloy speed but thereafter speed should automatically get retarded and should smoothly negotiate, with the Piston – Steel / Cast iron latch (where provided) Note— For materials of other components see Table 2 of b) Endureance test – After 50,000 operations against the standard. maximum load specified, the closure shall show no defects, failure or leakage of oil etc. *Hydraulically regularated door closers. For detailed information, refer to IS 14912 : 2001. Specification for door closers–concealed type (hydraulically regulated) 11.48 SECTION 12 WOOD PRODUCTS 12.1 CONTENTS Title Page GENERAL IS 12049 : 1987 Dimensions and tolerances relating to wood based panel materials. 12.4 ADHESIVES IS 849 : 1994 Cold setting casein glue for wood (first revision) 12.6 IS 851 : 1978 Synthetic resin adhesives for construction work (non-structural) in wood 12.7 (first revision) IS 852 : 1994 Animal glue for general wood-working purposes (second revision) 12.9 PLYWOOD IS 303 : 1989 Plywood for general purposes (third revision) 12.10 IS 1328 : 1996 Veneered decorative plywood (third revision) 12.12 IS 4990 : 1993 Plywood for concrete shuttering work (second revision) 12.13 IS 5509 : 2000 Fire retardant plywood (second revision) 12.15 IS 5539 - 1969 Preservative Treated Plywood 12.16 IS 7316 : 1974 Decorative plywood using plurality of veneers for decorative faces 12.18 IS 10701 : 1983 Structural plywood 12.19 IS 13957 : 1994 Metal faced plywood. 12.21 PARTICLE BOARDS AND FIBRE BOARDS IS 1658 : 1977 Fibre hardboards (second revision) 12.22 IS 1659 : 2004 Block boards (third revision) 12.23 IS 3087 : 1985 Wood particle boards (medium density) for general purposes (first revision)12.25 IS 3097 : 1980 Veneered particle boards (first revision) 12.28 IS 3129 : 1985 Low density particle boards (first revision) 12.30 IS 3308 : 1981 Wood wool building slabs (first revision) 12.32 IS 3348 : 1965 Fibre insulation boards 12.33 IS 3478 : 1966 High density wood particle boards 12.34 IS 12406 : 2003 Medium density fibre boards for general purposes. (first revision) 12.35 IS 12823 : 1990 Prelaminated particle boards. 12.37 IS 14276 : 1995 Cement bonded particle boards. 12.39 IS 14587 : 1998 Prelaminated medium density fibre board. 12.40 12.2 Title Page WOOD BASED LAMINATES IS 3513 : 1989 Resin treated compressed wood laminates. (compregs) Part I For Electrical purposes (first revision) 12.42 Part 2 For chemical purposes (first revision) 12.45 Part 3 for general purposes (first revision) 12.48 IS: 14616 : 1999 Laminated veneer lumber 12.51 BAMBOO AND COIR IS 13958 : 1994 Bamboo mat board for general purposes. 12.53 IS 14588 : 1999 Bamboo mat veneer composite for general purposes. 12.54 IS 14842 : 2000 Coir Veneer board for general purposes 12.55 IS 15476 : 2004 Bamboo mat corrugated sheets – Specification 12.56 IS 15491 : 2004 Medium density coirboards for general purposes – Specification 12.57 12.3"
  },
  {
    "index": 340,
    "standard_id": "IS 12049: 1987",
    "title": "DIMENSIONS AND TOLERANCES RELATING TO WOOD BASED PANEL MATERIALS",
    "section": "GENERAL",
    "full_text": "IS 12049 : 1987 DIMENSIONS AND TOLERANCES RELATING TO WOOD BASED PANEL MATERIALS\n1. Scope – Covers the dimensions, such as length, 2.2.2 Thickness –The thicknesses shall be as given in measurement for wood based panel materials. the specification. The wood based panels considered are plywood, 2.3 Blockboard blockboard, hardboard, fibre insulation board, particle 2.3.1 Sizes – Blockboards shall be of the sizes board, veneered particle board, particle board for specified below : insulation and high density particle board. Length Width 2. Dimensions mm mm 2.1 Plywood 2400 × 1200 2.1.1 Size– Plywood panels shall be of the sizes specified below 2100 × 1200 Length Width 2100 × 900 mm mm 1800 × 1200 2400 × 1200 1800 × 900 2100 × 1200 2100 × 900 2.3.2 Thickness – The thickness shall be as given in the specification. 1800 × 1200 1800 × 900 2.4 Fibre Insulation Board 2.4.1 Size – Fibre insulation boards shall be of the 2.1.2 Thickness–The thickness shall be as given in sizes specified below : the specification. Length Width 2.2 Hardboard mm mm 2.2.1 Size– Hardboards shall be of the sizes specified 3600 × 1200 bel ow: 3000 × 1200 Length Width mm mm 2400 × 1200 4800 × 1200 2100 × 1200 3600 × 1200 2100 × 900 3000 × 1200 1800 × 1200 2400 × 1200 1800 × 900 2100 × 1200 2100 × 900 2.4.2 Thickness – The thickness shall be as given in 1800 × 1200 the specification. 1800 × 900 2.5 Wood Particle Board (Medium Density) – and 1200 × 1200 prelamination particle board. 12.4 2.5.1 Size — Shall be as sizes specified below: Length Width 2.7.2 Thickness –The thicknesses shall be as given in m m mm the specification. 4800 × 1800 2.8 Wood Particle Board (High Density) 3600 × 1200 2.8.1 Size – Wood particle boards (high density) shall 3000 × 1800 be of the sizes specified below : 3000 × 1200 Length Width 2400 × 1800 mm mm 2400 × 1200 2400 × 1200 2100 × 1200 2100 × 1200 2100 × 900 2100 × 900 1800 × 1800 1800 × 1200 1800 × 1200 1800 × 900 1800 × 900 2.5.2 Thickness – The thickness shall be as given in 2.8.2 Thickness –The thicknesses shall be as given in the specification. the specification. 2.6 Veneered Particle Board 3. Tolerances – 2.6.1 Size— Veneered particle boards shall be of the 3.1 The following tolerances for the dimensions shall sizes specified below: be permitted. Length Width 3.1.1 Length + 6 mm mm mm – 0 mm 2400 × 1200 3.1.2 Width + 3 mm 2100 × 1200 – 0 mm 2100 × 900 3.1.3 Thickness – as specified in relevant standard. 1800 × 1200 1800 × 900 3.2 Edge Straightness – 2 mm per 1000 mm. 2.6.2 Thickness – The thickness shall be as given in 3.3 Squareness – 2 mm per 1000 mm. the specification. 3.4 Variation in thickness on a board thickness variation 2.7 Particle Board for Insulation between any two points on a board shall not be more 2.7.1 Size – Particle boards for insulation shall be of than 0.5 mm. the sizes specified below : Length Width mm mm 2400 × 1200 2100 × 1200 2100 × 900 1800 × 1200 1800 x 900 For detailed information, refer to IS 12049 :1987 Specification for dimensions and tolerances relating to wood based panel materials. 12.5"
  },
  {
    "index": 341,
    "standard_id": "IS 849: 1994",
    "title": "COLD SETTING CASE IN GLUE FOR WOOD",
    "section": "GENERAL",
    "full_text": "IS 849 : 1994 COLD SETTING CASE IN GLUE FOR WOOD (First Revision)\n1. Scope – Requirements for cold setting casein glue under 3.1 for wet test. used in the wood panel industry, wood-work and joinery industry. 3.3 Test for Chloride Content –The aqueous extract of the paper joined with casein glue shall not contain 2. General Quality – The glue shall be in the form of chlorides calculated as sodium chloride exceeding 0.1 powder, the adhesive constituent of which shall be percent. This test shall only be conducted when mainly casein conforming to IS 850 : 1994*. When specifically required by the purchaser. prepared in water in accordance with the manufacturer’s instruction, it shall yield a homogeneous pasty fluid, 3.4 Test for Sulphate Content —When specifically free from grit and of satisfactory consistency. The glue required by the purchaser, the aqueous extract of the shall be supplied in non-absorbent airtight containers. paper joined with casein glue shall not contain sulphates calculated as anhydrous sodium sulphate exceeding 0.6 3. Tests percent. 3.1 Adhesive Strength— The mean failing load shall 4. Storage Properties –The glue after being be not less than 270 kg and 45 kg (2 700 N and 450 N) for manufactured when stored in the original closed dry and wet tests, respectively. containers in a cool place for 12 months or for the period 3.2 Mycological Test— Where specified by the specified by the manufacturer shall comply with the purchaser, the mycological test shall be conducted. The requirements specified under 3.1. test pieces shall comply with the requirements specified * Natural sour [(lactic)] casein for glue manufacture (first revision). Note: For method of tests, refer to Appendices A to C of the standard. For detailed information, refer to IS 849 : 1994 Specification for cold setting casein glue for wood (first revision) 12.6"
  },
  {
    "index": 342,
    "standard_id": "IS 851: 1978",
    "title": "SYNTHETIC RESIN ADHESIVES FOR CONSTRUCTION WORK (NON-STRUCTURAL) IN WOOD",
    "section": "GENERAL",
    "full_text": "IS 851 : 1978 SYNTHETIC RESIN ADHESIVES FOR CONSTRUCTION WORK (NON-STRUCTURAL) IN WOOD (First Revision)\n1. Scope – Requirements for synthetic resin adhesives Type Symbol suitable for wood work (non-structural) and joinery. 2. Types – Synthetic resin adhesives for wood shall Gap -Filling Close Contact be of the following four types : Adhesive Adhesive Boiling Water Proof BWP/GF BWP/CC Boiling Water Proof BWP Boiling Water Resistance BWR/GF BWR/CC Boiling Water Resistance BWR Warm Water Resistance WWR/GF WWR/CC Warm Water Resistance WWR Cold Water Resistance CWR/GF BWP/CC Cold Water Resistance CWR 3. Keeping Properties —Adhesives shall comply with 2.1 Gap filling and close contact adhesives of four types the test requirements given in Table 1, after the resin shall have following symbols : and hardener have been stored in the original closed containers according to the manufacturer’s instructions and up to the date recommended by the manufacturer. TABLE 1 TEST REQUIREMENTS FOR SYNTHETIC RESIN ADHESIVES Resistance To Water Dry Test Test } Resistance to Requirements Gap Close Boiling Water Test Hot Water Test Cold Water Test Micro-Organism Joint Contact Joint Gap Close Gap Close Gap Close Gap Close Joint Contact Joint Contact Joint Contact Joint Contact Joint Joint Joint Joint Mean Failing 205 275 100 for 150 for 100 150 180 200 180 200 Load, kg, Min BWP BWP 90 for 115 for BWR BWR 4. Resistance to water 4.1 Gap joints — See Table 2. TABLE 2 RESISTANCE TO WATER (GAPJOINTS) Type Temperature of Water in Which Time of Mean Failing Test Pieces shall be immersed Immersion Load (1) (2) (3) (4) 0C h kg BWP 100 6 100 (or at the boiling point of water) BWR do 3 90 WWR 70 ± 2 3 100 CWR 27 ± 2 16 to 24 180 12.7 4.2 Close-Contact Joints — See Table 3. TABLE 3 RESISTANCE TO WATER (CLOSE-CONTACT JOINTS) Type Temperature of Water in Which Time of Mean Failing Test Pieces Shall be Immersed Immersion Load (1) (2) (3) (4) oC h kg BWP 100 6 150 (or at the boiling point of water) BWR 100 3 115 (or at the boiling point of water) WWR 70 ± 2 3 150 CWR 27 ± 2 16 to 24 200 5. Resistance to Micro-organism (Mycological Test) 5.2 Close- Contact Joint — Average failing load shall not be less than 200 kg for all types 5.1 Gap Joints— Average failing load shall not be less than 180 kg for all types. Note – For methods of tests, refer to Appendices B to G of the standard and IS1734 (Part 7) : 1983 Methods of test for plywood Part 7 Mycological test. For detailed Information, refer to IS 851: 1978 Specification for synthetic resin adhesives for construction work (nonstructural) in wood (first revision). 12.8"
  },
  {
    "index": 343,
    "standard_id": "IS 852: 1994",
    "title": "ANIMAL GLUE FOR GENERAL WOOD-WORKING PURPOSES",
    "section": "GENERAL",
