Repository: navlanipranjal631-tech/bis-sahayak

# 🛡️ BIS Sahayak — BIS Standards Compliance Assistant

> **AI-powered RAG system that turns product descriptions into accurate BIS standard recommendations in seconds — helping Indian MSEs navigate compliance instantly.**

Built for the **BIS Standards Recommendation Engine Hackathon** | Track: AI / RAG

---

## 🎯 Problem Statement

Indian Micro and Small Enterprises (MSEs) spend **weeks** identifying which Bureau of Indian Standards (BIS) regulations apply to their products. A small cement block manufacturer in Rajasthan has no easy way to know which IS standard governs their product — until now.

**BIS Sahayak** solves this in **under 0.02 seconds.**

---

File: data/metadata.json (part 29 of 46)
[
    "full_text": "IS 3513 (PART 2) 1989 : RESIN TREATED COMPRESSED WOOD LAMINATES (COMPREGS) PART 2 FOR CHEMICAL PURPOSES (First Revision)\n1. Scope – Requirements of resin treated compressed 4.1 Dimensions and Tolerances wood laminates (compregs) for use in chemical industry. Size – The stock sizes for compreg boards shall gener- This standard does not cover the requirements of solid ally be the following : compressed wood. mm mm mm mm 2. Types 2100 × 1200 1200 × 600 2100 × 900 1200 × 300 2.1 Compreg for chemical purposes shall be fully impregnated and high density materials suitable for 1800 × 1200 1200 × 150 chemical resistant structures and components. 1800 × 900 900 × 900 1500 × 1200 900 × 600 a) Type V – In this type, the grain orientation of the 1500 × 900 900 × 300 constituent veneers shall be in the 1500 × 600 900 × 150 direction of the axis of load.This type 1500 × 300 600 × 600 is suitable for parts subject to tensile 1500 × 150 600 × 300 stress and is thus suited for fabrication 1200 × 1200 600 × 150 of sticks, flats, rods, turned parts and 4.2 Thickness— The preferred thickness of compreg threading. boards shall be 3, 4, 5, 6, 8, 10, 12, 16, 20, 25, 32, 40, 50, 60 b) Type VI – In this type, the grain orientation of the and 70 mm. constituent Veneers shall be more or 4.3 Tolerances—The following tolerances on the less equal in each axis, at right angles nominal size of finished compreg boards shall be to each other. It is suited for sheet and permissible. block forms. Dimension Tolerances 3. Material a) Length + 6 mm 3.1 Timber – Any non resinous species of timber may – 0 mm be used for the manufacture of veneers required for b) Width + 3 mm making compreg. – 0 mm c) Thickness less than 6 mm ± 10 percent 3.2 Synthetic Resins – Shall be of phenol or cresol 6 mm and above ± 5 percent formaldehyde type and shall conform to IS 848 : 1974 *. 4.3 Rods – The sizes for round rods of compreg shall 3.3 Varnishes – Shall conform to IS 524 : 1983+ and IS generally be the following : 525 : 1968++. Length Diameter 3.4 The thickness of veneers for the manufacture of mm mm compreg shall be between 0.7 and 2 mm. The thickness 1500 8 to 50 of individual veneers shall not vary beyond ± 5 percent 1200 3 to 50 of the averge thickness. 900 50 to 80 600 6 to 40 The tolerance on diameters for compreg rods * Synthetic resin adhesives for plywood (Phenolic and amino plastic ) (first revision). shall be as follows : + Varnish, finishing, exterior, synthetic, air drying (second Up to and including 40 mm dia : 0 mm revision). – 0.20 mm ++ Varnish,finishing, exteior and general purpose (first revision) 50 mm dia and above : 0 mm – 0.25 mm 12.45 5. Physical and Mechanical Properties : TABLE 1 PHYSICAL PROPERTIES S. No. Test Requirement i) Specific gravity 1.25, Min ii) Moisture content and volatile matter 4 Percent, Max iii) Water absorption 1.2 Per cent, Max at 27± 20C iv) Sporadic working temperature 900C, Max TABLE 2 MECHANICAL REQUIREMENTS Sl. No. Test Requirement Type V Type VI (1) (2) (3) (4) 1. Minimum tensile strength (MPa) 200 100 2. Minimum static bending strength (MPa) 200 90 3. Minimum compressive strength (MPa) (Specimen 20 mm × 20 mm × 20 mm) a) Parallel to laminae 100 120 b) Perpendicular to laminae 70 150 4. Minimum shear strength (MPa) a) Parallel to grain and laminae (edgewise) 14 20 b) Perpendicular to grain and 35 30 perpendicular to lamina e (flatwise) 5. Minimum hardness (Rockwell H scale) 70 80 6. Minimum impact strength (Izod) (Unnotched sample kg.m/cm2) a) Perpendicular to laminae ----- 0.20 b) Parallel to laminae ----- 0.50 5.1 Chemical Properties after Chemical Treatment — See Table 3 TABLE 3 PROPERTIES OF CHEMICAL GRADE COMPREG AFTER CHEMICAL TREATMENT Strength Size of Chemicals Minimum Strength Relation Specimen Value as percentage mm of Original (1) (2) (3) (4) (5) Impact 12 x 12 x 64 20% Suplhuric acid 80 (uncoated) 20% Nitric acid 80 20% Hydrochloric acid 75 Bending Length : 24-30times the thickness 20% Sulphuric acid 70 Width : 15± 0.5 mm Thickness : thickness of the sheet 20% Nitric acid 40 (up to 10 mm) from which the test specimen 20% Hydrochloric acid 45 is cut reduce the thickness to 10 mm in case of higher thickness 20% Sulphuric acid 80 Compression 20 × 20 × 20 20% Nitric acid 70 20% Hydrochloric acid 70 6. Workmanship and Finish— Board shall be free from checks, splits, blisters, discolouration, overlaps, gaps and open joints and the boards shall be free from warp. 12.46 Note – For method of tests refer to – i) IS 1586 : 1988 Method for Rockwell hardness test for metallic material (second revision) ii) IS 1708 : 1986 Methods of testing of small clear specimen of Timber (second revision) iii) IS 1734 (Part 9) : 1983 Methods of test of plywood : Part 9 Determination of tensile strength. (second revision) iv) IS 1998 : 1962 Method of test for thermosetting synthetic resin bonded laminated sheets. v) IS 3513 (Part 4) : 1966 High and medium density wood based laminates (compreg) : Part 4 Sampling and tests. For detailed information, refer to IS 3513 (Part 2) : 1989. Specification for resin treated compressed wood laminates (compregs) : Part 2 For chemical purposes (first revision). 12.47"
  },
  {
    "index": 365,
    "standard_id": "IS 3513 (PART 3): 1989",
    "title": ": RESIN TREATED COMPRESSED WOOD LAMINATES (COMPREGS) PART 3 FOR GENERAL PURPOSES",
    "section": "GENERAL",
    "full_text": "IS 3513 (PART 3) 1989 : RESIN TREATED COMPRESSED WOOD LAMINATES (COMPREGS) PART 3 FOR GENERAL PURPOSES (First Revision)\n1. Scope – Requirements of resin treated compressed directions. This type shall have each wood laminates (compregs) for general purposes. This successive lamination angularly standard does not cover the requirements for solid disposed in relation to the adjacent one. compressed wood. This type is suited for fabrication of gears, chuck and wheels. 2. Grades and Types c) Type IV — In this type, the grain orientation of the 2.1 Grades constituent veneers shall be in the a) High density direction of the axis of load.This type is suitable for parts subject to tensile b) Medium density stress and is thus suited for fabrication 2.1.1.General purpose high density grade (or Grade of sticks, flats, rods, turn- parts and GH) – This shall be a partially impregnated high density threading. material suitable for textile and jute mills accesories and tools, engineering and general engineering applications. d) Type V— In this type, the grain orientation of the This grade shall have four types, namely, Type II, III, V constituent veneers shall be more or less and VI. equal in each axis, at right angles to each other. 2.1.2 General purpose medium density grade (or Grade 3. Materials GM) —This shall be a partially impregnated medium density material suitable for general purposes. This shall 3.1 Timber – Any non-resinous species of timber may have four types, namely, Type II, III, V and VI be used for the manufacture of veneers required for making compreg. .2.2. Types – 3.2 Synthetic Resins – Shall be of thermosetting a) Type II – The grain orientation of the constituent phenol or cresol formaldeyde type and shall generally veneers shall be more than 75 percent in conform to IS 848 : 1974.* the direction of the major mechanical 3.3.Varnishes — Shall conform to IS 524 : 1983+ and IS stress. Every fourth veneer comprising 525 : 1968‡ . this type shall have its grain direction at right angle to the grain direction of 4. Dimensions and Tolerances – adjacent three veneers which will have their grain in the same 4.1 Boards direction. This arrangement is specially 4.1.1 Sizes — Shall generally be the following : suitable for tensile links where the end fixings are in the form of boltsor rivets mm mm mm mm located close to the end of the components. b) Type III — In this type, the grain orientationof the constituent veneers shall be approximately equal in all radial * Synthetic resin adhesives for plywood (Phenolic and amino plastic ) (first revision) † Varnish, finishing, exterior, synthetic, air drying (second revision) ‡ Varnish, finishing, exerior and general purpose (first revision) 12.48 mm mm mm mm Length Diameter 2100 × 1200 1200 × 600 mm mm 2100 × 900 1200 × 300 1500 8 to 50 1800 × 1200 1200 × 150 1200 3 to 50 1800 × 900 900 × 900 900 50 to 80 600 6 to 40 1500 × 1200 900 × 600 4.2.2 The tolerance on diameters for compreg rods 1500 × 900 900 × 300 shall be as follows : 1500 × 600 900 × 150 Rods up to and including 1500 × 300 600 × 600 40 mm dia + 0 mm 1500 × 150 600 × 300 – 0.20 mm Rods 50 mm dia and above + 0. mm 1200 × 1200 600 × 150 – 0.25 mm 5. Physical and Mechanical Properties 4.1.2 Thickness—The preferred thickness of compreg boards shall be 3, 4, 5, 6, 8, 10, 12, 16, 20, 25, 32, 40, 50, 60 5.1 Physical Properties — See Table 1 and 70 mm TABLE 1 PHYSICAL PROPERTIES, ALL TYPES 4.1.3 Tolerances S. Test Requirement No. Grade GH Grade GM Dimension Tolerances (1) (2) (3) (4) a) Length : + 6 mm i) Specific gravity 1.25 Min 0.95 Min – 0 mm 1.35 Max 1.25 Max b) Width : + 3 mm ii) Moisture content and – 0 mm volatile matter 6-12 percent 6-12 percent c) Thickness less than 6 mm : ± 10 Percent 5.2 Mechanical Properties : See Table 2 6 mm and above : ± 5 Percent 4.2 Rods – 4.2.1 The sizes for round rods of compreg shall generally be the following— TABLE 2 MECHANICAL PROPERTIES SL.NO. TEST Requirement Type V Type VI Type V Type VI GH GH GM GM (1) (2) (3) (4) (5) (6) i. Tensile strength, MPa, Min 155 90 108 59 ii. Static bending strength, MPa 145 100 88 59 iii. Compressive strength, (Specimen 20 mm × 20 mm × 20 mm) a) Parallel to laminate, MPa Min 130 90 55 75 b) Perpendicular to laminate, MPa, Min 70 160 70 130 iv. Shear strength (MPa) Min a) Parallel to grain and laminate (edgewise) 14 14 -- -- b) Perpendicular to grain and perpendicular to lamine (flatwise) 60 45 -- -- v. Hardness (Rockwell H scale) Min — 80 -- 80 vi. Impact strength (Unnotched sample), kg. m/cm2, Min a) Perpendicular to lamine — 0.3 — 0.2 b) Parallel to lamineae — 0.5 -- 0.5 12.49 6. Workmanship and Finish 6.1 The face and the back of a board shall be free from checks, splits, blisters, discoloration, overlaps, gaps and open joints and the boards shall be free from warp. Note–For method of tests refer to: i) IS 1586 : 1988 Method for rockwell hardness test for metallic material (second revision) ii) IS 1708 : 1986 Methods of testing of small clear specimen of timber (second revision) iii) IS 1734 (Part 9) Methods of testing of plywood, Part 9 Determination of tensile strength. (sssecond revision) iv) IS 1998 : 1962 Method of test for thermosetting synthetic resin bonded laminated sheets. v) IS 3513 (Part 4) : Specification for high and medium density wood based laminates (compreg) : Part 4 – Sampling tests. For detailed information, refer to IS 3513 (Part 3) : 1989 Specification of resin treated compressed wood laminates (compregs) : Part 3 For general purposes (first revision). 12.50"
  },
  {
    "index": 366,
    "standard_id": "IS 14616: 1999",
    "title": "LAMINATED VENEER LUMBER",
    "section": "GENERAL",
    "full_text": "IS 14616 : 1999 LAMINATED VENEER LUMBER\n1. Scope—Covers laminated veneer lumber (LVL) 3.3.2 Only fixed type of water soluble preservatives, of density range 0.6 to 0.75 in which most natural CCA or CCB, or non-leachable, solvent soluble structural wood fall. Its applications include all the end preservatives as per IS 401: 1982 ++ shall be used for uses to which structural wood has been traditionally treating the veneers. used, such as, beams, rafters, stringers, joists, posts 3.3.3 Retentions of preservative shall be as per IS and framework construction, stiles, rails and frames of 401 : 1982 ++ depending upon the proposed end use. doors and windows, vehicle bodies, railways coaches, containers, framework of furniture, cabinets, shelving 4. Dimensions – Dimensions of LVL composite etc. supplied shall be inclusive of margin required for dressing and finishing over and above the size of finished 2. Terminology component desired, unless finished components (ready Laminated Veneer Lumber (LVL) — A structural for painting) are ordered. composite made by laminating veneers, 1.5 to 4.2 mm thick, with suitable adhesive and with the grain of The margin for dressing and finishing shall not veneers in successive layers aligned along the exceed 3 mm in the width and thickness and 12 mm in longitudinal (length) dimension of the composite. the length. 3. Materials 5. Permissible defects Defects Permissible Limits 3.1 Veneers Jointing Not more than 3 mm wide, 3.1.1 Veneers of the required thickness shall be obtained from timber logs grown in plantations outside Gaps Provided they are well staggered the natural forest system, such as, rubber wood, silver in their spacing and position oak, eucalyptus, poplars, acacias, etc. between the successive plies. 3.1.2 Veneers shall be free from knot holes, decayed Slope of Not exceeding 1in 10 in knots except pin knots, unfilled wider than 3 mm, Grain The face layers. concentrated borer holes, shakes, objectionable decay or termite attack, except that for the face veneers none Tight knot Three numbers up to 25 mm of these defects nor cross grain exceeding 1 in 10 shall diameter in one square metre be permitted. The nominal thickness of all the veneers provided they are spaced 300 mm used shall be identical and uniform within a tolerance of or more apart. ±5 percent. Warp Not exceeding 1.5 mm per metre length. 3.2 Adhesive 3.2.1 Only BWP grade adhesive conforming to 6. Requirements : IS 848 : 1974 + shall be used for making LVL. 6.1 Moisture Content —Between 5 to 15 percent. 3.3 Preservatives 3.3.1 Veneers used for LVL shall be given suitable preservative treatment before lamination, with a preservative that is compatible with the adhesive to be used. + Synthetic resin adhesives for plywood ( phenolic and aminoplastic) (first revision). ++ Code of practice for preservation of timber (third revision). 12.51 6.2 Adhesion of Plies—Adhesion of plies shall be c) After subjecting to attack by micro-organism tested by knife test as described in IS 1734 (Part 5) on as per Annex B. of the standard. three specimens each under the following condition— Under each condition the fractured specimens a) In the dry state. shall show some adherent fibres distributed more or b) After boiling in water for 72 h followed by less uniformly. Also the test should offer appreciable cooling in water at room temperature, and resistance to the seperation of layers. 6.3 Strength — See Table 1. 6.4 Swelling in Water—Maximum 3 percent after2 h. TABLE 1 REQUIREMENTS OF LVL Sl.No Properties Requirement i) Modulus of rupture (N/mm2) Min 550 ii) Modulus of elasticity (N/mm2) Min, 7500 iii) Compressive strength parallel to grain (N/mm2), Min 35 iv) Compressive strength perpendicular to grain: a) parallel to laminae (N/mm2), Min 35 b) Perpendicular to laminae (N/mm2), Min 50 v) Horizontal shear: a) Parallel to grain (N/mm2) Min 6 b) Perpendicular to grain (N/mm2), Min 8 vi) Tensile strength parallel to grain (N/mm2), Min 55 vii) Screw holding power: a) Edge(N), Min 2300 b) Face (N), Min 2700 Note – For methods of tests, refer to various parts of IS 1734 : 1983 Methods of test for plywood (second revision), various parts of IS : 1708 Methods of testing small clear specimens of timber (second revision) and IS 2380 : 1977 Methods of tests for wood particle boards and boards from other lignocellulosic materials ( first revision). For detailed information, refer to IS 14616 : 1999 Specification for laminated veneer lumber. 12.52"
  },
  {
    "index": 367,
    "standard_id": "IS 13958: 1994",
    "title": "BAMBOO MAT BOARD FOR GENERAL PURPOSES",
    "section": "TIMBER",
    "full_text": "IS 13958 : 1994 BAMBOO MAT BOARD FOR GENERAL PURPOSES\n1. Scope – Covers the method of manufacture and the c) Thickness requirements of bamboo mat board used for general Less than 6 mm ±10 percent 6mm and above ± 5 percent purposes. d) Squareness 0.2 percent 2. Materials e) Edge Straightness 0.2 percent 2.1 Bamboo – Any suitable species of bamboo may be 4. Workmanship and Finish – The bamboo mat boards used for making bamboo mat board. shall be of uniform thickness within the tolerance limit specified. The faces of bamboo mat boards shall be 2.2 Adhesive – Adhesive for bonding bamboo mat reasonably smooth and uniform in colour. board shall be of phenolic type conforming to BWR type specified in IS848:1974. 5. Tests 3. Dimensions and Tolerances 5.1 Internal Bond Strength Test 3.1.The dimension of bamboo mat boards shall be as 5.1.1 In Dry State– Shall give an average and a given for plywood in IS 12049 : 1987++.Thickness of minimum individual value of 0.7 N/mm2 and 0.5 N/mm2 bamboo mat boards shall be specified depending upon respectively. the number of plies. The thickness shall be measured 5.1.2 In Wet State – Shall give an average and a up to one decimal place of millimetre. minimum individual value of 0.5 N/mm2 and 0.3 N/mm2 3.2.Tolerances– The following tolerances on the respectively. nominal sizes of finished boards shall be permissible 5.2 Mycological Test – Shall give an average and a Dimension Tolerance minimum individual value of 0.5 N/mm2 and of 0.3 N/ a) Length +6mm mm2 – 0mm 5.3 Surface strength Test – (Alternate) b) Width +3mm – 0mm + Synthetic resin adhesives fcr plywood (phenolic and amino plastic) (first revision) ++ Dimensions and tolerances relating to wood based panel material For detailed information, refer to IS 13958 : 1994 Specification for Bamboo mat board for general purposes. 12.53"
  },
  {
    "index": 368,
    "standard_id": "IS 14588: 1999",
    "title": "BAMBOO MAT-VEENER COMPOSITE FOR GENERAL PURPOSES",
    "section": "TIMBER",
    "full_text": "IS 14588 : 1999 BAMBOO MAT-VEENER COMPOSITE FOR GENERAL PURPOSES\n1. Scope – Covers the method of manufacture and 5. Workmanship and Finish the requirement of bamboo mat-veneer composites for 5.1 The bamboo mat-veneer composite shall be of general purposes. uniform thickness within the tolerance limit. 2. Terminology – Panel manufactured with a 5.2 When bamboo mats are used for faces of the combination of bamboo mat and veneer. Bamboo mat composite,the surface shall be reasonably smooth and can be either as outer skins or core/cross-bands. uniform in colour. However, the composite panel shall be balanced construction on either side of central ply. 6. Tests 6.1 Glue Shear Strength 3. Material 3.1 Bamboo – Any suitable species of bamboo may be 6.1.1 In dry state — Shall give an average and used . individual glue sheer strength value of not less than 3.2 Adhesive – Adhesive for bonding bamboo mat and 1350N and 1100 N respectively veneer shall be of phenolic type conforming to BWR 6.1.2 Water resistance — Shall give an average and type specified in IS 848 : 1974+ individual glue sheer strength value of not less than 3.3 Veneer – Any species of timber may be used for 1000 N and 800 N respectively manufacture of veneers. However, a list of species is given in Annex B of the standard for guidance. 6.1.3 Mycological— Shall give an average and individual glue sheer strength value of not less than 4. Dimensions and Tolerances 1000 N and 800 N respectively. 4.1 The dimensions of bamboo mat-veneer composite 6.2 Internal Bond Strength shall be as given for plywood in IS 12049: 1987 ++ 4.2 Thickness of bamboo veneer composites shall be 6.2.1 In dry state— Shall give an average and 3.0 mm, 4.0 mm, 6.0 mm, 9.0 mm, 12.0 mm, 15.0 mm, 22.0 individual value of not less than 1.5 N/ mm2 and 1.2 N/ m, and 25.0 mm. mm2 respectively. 4.4 Tolerances – The following tolerances on the 6.2.2. In wet state—Shall be subjected to attack by nominal sizes of finished composite boards shall be micro- organisms as per the method described in Annex permissible: C and then tested as per IS : 2380 (Part5) shall given an Dimension Tolerance a) Length 6 mm average and individual value of not less than 1.2 N/mm2 —0 mm and 0.9 N/mm2 respectively. b) Width +3 mm 6.2.3 Mycological– Shall be subjected to attack by —-0 mm micro- organisms as per the method described in Annex c) Thickness C of the standard and then tested as per IS : 2380 (Part5) Less than 6.0mm ±10 percent 6.0 mm and above ±5 percent shall given an average and individual valuee of not less d) Squareness 2mm per 1000 mm than 1.2 N/mm2 and 0.9 N/mm2 respectively . e) Edge straightness 2mmper 1000 mm 6.3 Surface strength test – (Alternate test) + Synthetic resin adhesives for plywood (phenolic and amino plastic) (first revision) ++ Dimension and tolerances relating to wood based panel materials Note – For methods of tests, refer to IS1734 (Part 4) :1983. Method of test for plywood : Part 4 Detemination of glue shear strength (second revision) and IS 2380 : 1977. Methods of tests for wood particle boards and boards from other lignocellulosic materials ( first revision) For detailed information, refer to IS 14588 : 1999 Specification for bamboo mat – veneer composite for general purposes. 12.54"
  },
  {
    "index": 369,
    "standard_id": "IS 14842: 2000",
    "title": "COIR VENEER BOARD FOR GENERAL PURPOSES",
    "section": "GENERAL",
    "full_text": "IS 14842 : 2000 COIR VENEER BOARD FOR GENERAL PURPOSES\n1. Scope – Covers the method of manufacture and 5 Dimensions and Tolerances – Shall be as prescribed the requirement of coir veneer board (coconut fibre for plywood inIS12409+ Thickness of coir veneer board with veneer) for general purposes. shall be 3 mm, 4 mm, 5 mm, 6 mm, 9 mm, 12 mm, 16 mm, 18 mm, 20 mm and 25 mm. 2. Grades – shall be of the following two grades— a) Boiling water resistant (BWR) grade and The following tolerance on the nominal thickness shall be permissible : b) Moisture resistance (MR) grade. Dimension Tolerance 3. Material a) Less than 6 mm ± 10% 3.1 Coconut Fibre – Coconut fibre layer used in the b) 6 mm and above ± 5% manufacture of coir veneer board shall be uniform with a minmum of 600 g/m2. Note – Any other dimension as agreed to between the manufacturer and the purchaser may be used. 3.2 Jute —Jute fibre used in the manufacture of coir 6. Workmanship and Finish—Shall be of uniform veneer board shall be uniform with a minimum of 60 g/ thickness and density throughout the length and width m2. of the boards. The squareness and edge straightness 3.3 Adhesive – Adhesive for manufacture of coir veneer of the board shall be as specified in IS 12049. board shall conform to BWR/MR of IS 848* for BWR/ 7. Tests MR grade of boards. 7.1 Glue Adhesion – Shall be deemed satisfactory if 3.4 Veneer – Any species of timber may be used for the coir veneer board complies with requirements in the manufacture of veneers Table 1 of the standard for 3.5 Kraft Paper – Kraft Paper used in the manufacture a) Glue shear strength in dry state of coir veneer board shall be uniform with a minimum of 40 g/m2. b) Mycological test.. 3.6 Thickness – The thickness of all veneers and c) Water resistant test. minimum grammage of coconut fibre needled felt jute The minimum of the shear strength individual values fibre and kraft paper shall be uniform with a tolerance of specified in Table 1of the standard ±5 percent 7.2 Moisture Content – Coir veneer board shall have a 4. Permissible Defects—Gaps in cores and moisture content not less than 5 percent and not more crossbands shall not be permitted. Splits in cores and than 15 percent crossbands may be permitted to an extent of 2 per core or crossband. Overlaps shall be permitted in core/ crossbands only. Note – For methods of tests, refer to IS 1734 (Part 1) IS 1734 (Part6 ) IS1734 (Part 7) and Annexure C of the standard. For detailed information, refer to IS 14842 : 2000 Specification for bamboo mat – veneer composite for general purposes. 12.55"
  },
  {
    "index": 370,
    "standard_id": "IS 15476: 2004",
    "title": "BAMBOO MAT CORRUGATED SHEETS",
    "section": "TIMBER",
    "full_text": "IS 15476 : 2004 BAMBOO MAT CORRUGATED SHEETS\n1. Scope 3. Dimensions and Tolerances This standard covers the requirement of bamboo mat 3.1 The sheets shall conform to the dimensions and corrugated sheets (BMCS) for roofs of industrial, tolerances given in Table 1 and Fig. 1 of the standard. residential, agricultural, commercial and institutional 3.1.1 Any other dimension as agreed to between the types of buildings. manufacturer and the purchaser may also be used. 2. Materials 4. Finish 2.1 Bamboo 4.1 The faces of bamboo mat corrugated sheet shall be Any species of bamboo suitable for mat making may be reasonably smooth and uniform in colour. used for MBCS 4.2 The cut edge of sheet shall be given a brush coating 2.2 Adhesive with a suitable preservative and edge sealed with suitable resin. Resin for BMCS shall be phenolic tye conforming to BWP grade specified in IS 848. For the outermost layers 5. Tests and Requirements of mats of BMCS, resin admixed with suitable filer shall 5.1 Requirements be used. BMCS shall conform to the requirements given in Table 2.3 Preservative 2 of the standard when tested in accordance with the Preserative treatment shall be given by incororating the provision given in col 4 of Table 2. suitable preservatives like sodium pentachloro phenate into the resin before soaking the mats to protect against biodegradation. For detailed information, refer to IS 15476: 2004 Specification for bamboo mat corrugated sheets. 12.56"
  },
  {
    "index": 371,
    "standard_id": "IS 15491: 2004",
    "title": "MEDIUM DENSITY COIRBOARDS FOR GENERAL PURPOSES",
    "section": "GENERAL",
    "full_text": "IS 15491 : 2004 MEDIUM DENSITY COIRBOARDS FOR GENERAL PURPOSES\n1. Scope 4. Finish 1.1 This standard covers the requirement of medium Medium density coirboards shall be uniform in thickness density coirboards for general puroses having density and density throughout the length and width of the in the range of 500-900 kg/m3. boards. All medium density coirboards shall be flat. Both surfaces of the boards shall have smooth finish. 1.2 This standard does not cover veneered or laminated or other specially treated boards, moulded boards, etc. 5. Dimensions and Tolerance 2. Grades 5.1 The board shall be rectangular and shall have square edges. The length of the two diagonals of the board Medium density coirboards for general purpose shall shall not differ by more than ± 3 mm/m, length of the be of three grades, and may be designated as follows: diagonal. Grade Designation 5.2 Thickenss Solid board, grade 1 Grade 1 Solid board, grade 2 Grade 2 Thickness of the medium density coirboards shall be as Solid board, grade 3 Grade 3 given below: 3. Material 3, 4, 6, 8, 9, 12, 15, 1 and 22 mm 3.1 Coir Tolerance on thickness shall be ± 0.3 mm up to and Coir fibre layer used in the manufacture of medium including 9 mm and ± 0.6 mm for thickness above 9 mm density coirboards shall be uniform having a minimum mass of 600 g/m2. Coir needled felt is manufactured by 5.3 Width and Length mechanical inter - loop of coir fleee by use of barb needles Unless otherwise specified, the width and length of to form a non woven felt of different densities. medium density coirboards shall be as given below: 3.2 Jute Jute fiber layer or any other finer fiber used i the (a) Width – 1.22 m; and manufacture of medium density coirbaords shall be (b) Lenth – 5.49, 4.89, 3.66, 3.05, 2.44, 1.83 and 1.22 mm uniform having a minimum mass of 60 g/m2. Tolerance on length and width shall be ± 0.30 mm/m. 3.3 Paper Paper used in the manufacture of medium density Note: Any other dimension as agreed to between the manufacturer and the purchaser may be used. coirboards shall be uniform having a minimum mass of 40 g/m2. 6. Physical and Mechanical Requirements 3.4 Adhesive Density, moisture content, water absorption, linear BWR type of synthetic resin adhesive conforming to IS expansion, modulus of elasticity, modulus of ruture, 848 shall be used for the purpose of bonding for Grade internal bond, screw withdrawal, nail withdrawal and 1, Grade 2 and Grade 3 boards to comply with hysical resistance to spread of flame of medium density and mechanical requirements given in Table 1. coirboards, when tested in accordance with 10 and 11 shall the standard shall meet the erquirement specified in of the standard Table 1. 12.57 Table 1 Physical Land Mechanical Requirements of Medium Density Coirboard Sl.No. Properties Grade 1 Grade 2 Grade 3 (1) (2) (3) (4) (5) i) Density, kg/m3 650 – 900 500 – 900 500 – 900 ii) Variation from mean density percent ± 10 ± 10 ± 10 iii) Moisture content, percent 5–15 5–15 5–15 iv) Variation from mean moisture content, percent absolute v) Water absorption, percent, Max 1) After 2 h soaking 6 6 9 2) After 24 h soaking a) Up to and including 6 mm 30 30 45 b) 8 - 12 mm 20 20 30 c) 13 - 19 mm 13 13 20 d) 20 mm and above 12 12 18 vi) Linear expansion (swelling in water), percent, Max a) Due to general absorption after 24 h soaking: 1) Thickness 4 4 7 2) Length 0.3 0.3 0.4 3) Width 0.3 0.3 0.4 b) Due to surface absorption (in thicknes) after 2 h soaking 4 4 5 vii) Modulus of rupture, Min, N/mm2 1) In dry condition: a) Up to and including 20 mm thicnkess: 1) Average 31 29 29 2) Minimum individual 27 25 25 b) Above 20 mm thicnkess: 1) Average 27 25 25 2) Minimum individual 23 22 22 2) After 8 h boiling a) Up to and including 20 mm thickness: 1) Average 17 NA NA 2) Minimum individual 15 NA NA b) Above 20 mm thikckness: 1) Average 15 NA NA 2) Minimum Individual 13 NA NA viii) Modulus of elasticity, N/mm2. a) Up to and including 12 mm thickness: 1) Average 2 800 2 800 2 800 2) Minimum individual 2 500 2 500 2 500 b) Above 12 mm thickness 1) Average 2 500 2 500 2 500 2) Minimum individual 2 300 2 300 2 300 ix) Tensile strength perpendicular to surface (internal bond) Min, N/mm2. a) Up to and including 20 mm thickness: 1) Average 0.9 0.9 0.8 2) Minimum individual 0.8 0.8 0.7 b) Above 20 mm thickness: 1) Average 0.8 0.8 0.7 2) Minimum individual 0.7 0.7 0.6 x) Tensile strength perpendicular to surface (Internal bond) Min, N/mm2. After accelerated water resistance1 1) Average 0.45 0.45 - 2) Minimum individual 0.40 0.40 - 12.58 Sl.No. Properties Grade 1 Grade 2 Grade 3 (1) (2) (3) (4) (5) xi) Screw withdrawal strength, N: a) ace: 1) Average 2 300 1 725 1 725 2) Minimum individual 2 00 1 500 1 500 b) Edge (for thickness > 12 mm): 1) Average 1 700 1 400 1 400 2) Minimum individual 1 500 1 250 1 250 xii) Nail holding strength, N a) Face: 1) Average 1 400 1 400 1 400 2) Minimum individual 1 250 1 250 1 250 b) Edge (for thickness > 12 mm): 1) Average 1 400 1 400 1 400 2) Minimum individual 1 250 1 250 1 250 xiii) Resistance to spread of flame To pass the test (Annex C) 1 Accelerated Water Resistance Test – Specimens are immersed in water at 27 ± 2ºC and water is brought to boiling and kept at boiling temperature for 4 h for Grade 1 and 2 h for Grade 2. Specimens are then cooled in water to 27 ± 2ºC and dried in ambient condition before determining the tensile strength perpendicular to the surface (Intenal bond). 12.59 SECTION 13 DOORS, WINDOWS AND SHUTTERS CONTENTS Title Page WOODEN DOORS AND WINDOWS - FRAMES AND SHUTTERS IS 1003 : 2003 Timber panelled and glazed shutters Part 1– Door shutters (fourth revision) 13.3 IS 1003 : 1994 Timber panelled and glazed shutters Part 2– window and ventilator shutters (third revision) 13.5 IS 1826 : 1961 Venetian blinds for windows 13.7 IS 2191 (Part 1) :1983 Wooden flush door shutters (cellular and hollow core type) Part 1– Plywood face panels (fourth revision) 13.9 IS 2191: (Part 2): 1983 Particle board and hard boards face panels (fourth revision) 13.11 IS 2202 Wooden flush door shutters (solid core type) (Part 1) : 1999 Part 1– (Plywood face panels) (sixth revision) 13.12 (Part 2) : 1983 Part 2– Particle board and hard boards face panels (third revision) 13.14 IS4021 : 1995 Timber door, window and ventilator frames (third revision) 13.15 IS4962 : 1968 Wooden side sliding doors 13.17 IS6198 : 1992 Ledged, braced and battened timber door shutters (second revision) 13.18 IS 15380:2003 Moulded Raised High Density Fibre (HDF) Panel doors. 13.19 METAL DOORS AND WINDOWS-FRAMES AND SHUTTERS IS1038 : 1983 Steel doors,windows and ventilators (third revision) 13.21 IS1361 : 1978 Steel windows for industrial buildings (first revision) 13.23 IS1948 : 1961 Aluminium doors, windows and ventilators 13.25 IS1949 : 1961 Aluminium windows for industrial buildings 13.27 IS4351 : 2003 Steel door frames (first revision) 13.29 IS6248 : 1979 Metal rolling shutters and rolling grills (first revision) 13.30 IS7452 : 1990 Hot rolled steel sections for doors, windows and ventilators (second revision) 13.31 IS10451 : 1983 Steel sliding shutters (top hung type) 13.32 IS10521 : 1983 Collapsible gates 13.33 GRP PANEL DOOR SHUTTERS IS14856 : 2000 Glass fibre reinforced plastic (GRP) door shutters for internal use 13.34 13.2"
  },
  {
    "index": 372,
    "standard_id": "IS 1003 (PART 1): 2003",
    "title": "TIMBER PANELLED AND GLAZED SHUTTERS PART 1 DOOR SHUTTERS",
    "section": "TIMBER",
    "full_text": "IS 1003 (PART 1) : 2003 TIMBER PANELLED AND GLAZED SHUTTERS PART 1 DOOR SHUTTERS (Fourth Revision)\n1. Scope — Requirements regarding material, sizes, thickness 12 mm or more. construction, workmanship, finish, inspection and 3.4 Veneered Particle Board Panelling — Shall be testing of timber door shutters with timber, plywood, made of one piece of veneered particle board. Thickness blockboard, veneered particle board, asbestos cement shall not be less than 12 mm. sheet, wire guage and glass panels used in domestic 3.5 Asbestos Cement Board Panelling — Shall consist buildings, offices, schools, hospitals, etc. The shutters of two or more panels with thickness of each panel not could be single panelled or multipanelled with or without less than 6 mm. glazing. 3.6 Medium Density Fibre Board Panelling— This standard does not cover timber door shutters for Thickness of boards shall not be less than 12 mm. industrial and other special buildings, such as, workshops and garages. 3.7 Prelaminated Particles Board Panelling— Thickness of boards shall not be less than 12 mm. 2. Timber —Timber suitable for manufacture of door 3.8 Wire Gauze Panelleing – Shall be so designated shutters shall be in accordance with that no single panel exceeds 0.5 m2 in are IS 12896 : 1990.* 2.1 Timber used for rails and stiles shall be of the same 3.9 Medium Density Wood Particle Board Panelling – species. The maximum permissible moisture content in shall be made of one piece of medium density wood timber shall be as specified in IS 287 : 1993+. particle board. Thicknes of boards used shall not be less than 12 mm. 2.2 All timbers shall be kiln-seasoned. Sapwood of durable species and heartwood and sapwood of non- 4. Dimensions, Sizes and Tolerances durable species shall be treated with suitable preservative 4.1 Dimensions of Components and Tolerances (except the water soluble leachable type). as specified in IS 401‡ Sl. No.Description Width Thickness 2.3 The timber shall be free from decay, fungal growth, mm mm boxed heart, splits, pitch pockets or streaks on the i) Vertical stile 100±3 35±1 or 40±1 top and freeze exposed faces. rail 2.4 The timber shall be graded as First Grade and ii) Lock rail 150±3 35±1 or 40±1 iii) Bottom rail 200±3 35±1 or 40±1 Second Grade on the basis of the permissible defects in iv) Munting 100±3 35±1 or 40±1 the timber as given in Table 1 of the standard. v) Glazing bar 40±1 35±1 or 40±1 Note: For details of material see 5 of the standard. 4.2 Dimensions of Door Shutters – 3. Requirements 3.1 Timber Panelling — No single panel shall exceed Designation Width Height 0.5m2 in area. of Doors mm mm 3.2 Plywood Panelling — Shall be of one piece of 8 DS 20 700 1905 (1945) thickness not less than 9 mm for 2 or more panel 8 DS 21 700 2005 (2045) construction and 12 mm for single panel construction. 9 DS 20 800 1905 (1945) 9 DS 21 800 2005 (2045) 3.3 Blockboard Panelling — Shall be of one piece of 10 DS 20 900 1905 (1945) * Permissible moisture content for timber used for different 10 DS 21 900 2005 (2045) purpose (Third revision) 12 DS 20 1100* 1905 (1945) + Classification of Indian timbers for door and window shutters 12 DS 21 1100* 2005 (2045) and frames. ‡ Code of Practice for preservation of Timber * Combined width of double door leaf. 13.3 Note 1 –The designation refers to modular sizes of door openings. of primer polish or varnish. As specified in IS 2338 First number stands for width and the last for height module (Part 1)* and IS 2338 (Part 2)+. (M=100mm); D= Doors, S–Single shutter and T–Double leaf shutters. 6. Glazing – Note2 – The standard widths and heights for panel doors are 6.1 The glass used for panels shall be weighing not arrived at as shown in Fig. 6 of the standard. In case the modular height is taken from finished floor level, the height of the door less than 10 kg/m2 and the thickness shall not be less shall be given in bracket. In case of double leaf shutters, the than 4mm. rebate in the shutters shall be as given in 6.15 of the standard. 7. Tests — Door shutters shall be subjected to following tests as specified : 4.3 Tolerances — Tolerances on the sizes of door shutters shall be ± 3 mm. (i) Dimensions and defects for squareness 5 Finish (ii) General flatness 5.1 All door shutters shall be sanded and finished (iii) Local planeness smooth. (iv) Impact intendation (v) Flexure 5.2 Panels of shutters shall be flat and well sanded to a smooth and level surface. (vi) Edge loading (vii) Shock resistance 5.3 Defective knots, when permitted on surfaces (viii) Buckling exposed to view shall be completely bored or cut out and tightly plugged with the same timber species and (ix) Misuse properly glued in. The grains of the plug shall run in (x) Slamming, and direction of the grains of the piece. (xi) Screw withdrawal resistance. 5.4 All the surface of door shutters which are required *Code of practice for finishing of wood and wood based materials: to be painted or polished or varnished ultimately shall Part 1 Operations and workmanship be covered initially before delivery by protective coat + Code of practice for finishing of wood and wood based materials: Part 2 Schedules For detailed information,refer to IS 1003 (Part 1) : 2003 Specification for timber panelled and glazed shutter: Part1 door shutters (fourth revision). 13.4"
  },
  {
    "index": 373,
    "standard_id": "IS 1003 (PART 2): 1994",
    "title": "TIMBER PANELLED AND GLAZED SHUTTERS PART 2 – WINDOW AND VENTILATOR SHUTTERS",
    "section": "TIMBER",
